Repository: ObsisMc/weldingLLM

# Welding LLM

This project further pre-trained the Mistral model and fine-tuned it with instructions using LoRA, based on five welding reference textbooks, aiming to develop a large language model specialized in the welding domain.

- model: `unsloth/Mistral-Nemo-Base-2407`
- Parameter-Efficient Fine-Tuning : LoRA
- Hardware: Colab A100, 40G

## Data Preparation <a name="data preparation"></a>

The preprocessed data is [here](https://drive.google.com/drive/folders/1XMb1OACE_Ww1xPY_cSpuA9DL-9vomNg8?usp=drive_link), which contains training and evaluation data.

File: data_example/processed/md/vol1/Chapter_1.md (part 2 of 4)
Deposition rates in ﬂux cored arc welding are somewhat higher than those attained with gas metal arc welding. With a given electrode size and current, the current density is also higher with ﬂux cored electrodes than with the electrodes used for gas metal arc welding. This increased current density occurs because ﬂux cored electrodes are tubular rather than solid, and the ﬂux core has less density and current-carrying capacity than metal. The slag ingredients have a somewhat tranquilizing effect on the weld pool, which allows for high current density and minimal spatter. The controlled globular transfer typical with ﬂux cored arc welding allows for a broad range of electrical variables, which contributes to good operating characteristics.  

The presence of ﬂux as part of the process enables beneﬁcial chemical reactions as does the coating ingredients on the SMAW electrode. However, the productivity potential is sign i cant ly higher than with SMAW due to the high current density used with this process and the fact that it is not necessary to stop to change electrodes as often. Flux cored arc welding has a rather large window of operating variables as compared to gas metal arc welding, but the process efﬁciency is lower than that in gas metal arc welding due to slag ingredients that aid in protection from the atmosphere but do not become weld metal. With the gas-shielded process, the shielding gas is easily blown away by air drafts, as it would be with gas metal arc welding. However, with the self-shielded electrodes, protection from wind is similar to that of shielded metal arc welding, allowing it to be used for outdoor applications. Both gas shielded and self-shielded ﬂux cored arc welding can be used in automated or robotic welding.  

Flux cored arc welding has a wide range of applications. It is a versatile process utilized by fabrication shops for a variety of parts and products. It has the capacity to weld metals as thin as that used in vehicle bodies and as thick as heavy structural members of high-rise buildings.  

Electrogas welding (EGW), illustrated in Figure 1.13, is a mechanized arc welding process that utilizes either ﬂux cored or solid electrodes. The shielding gas may be applied from an external source or produced by a ﬂux cored electrode, or both. Electrogas welding has been used successfully on titanium and aluminum alloys in addition to steels. It is applied in the manufacture and repair of storage tanks, pressure vessels, ship hulls, and structural members.  

The operation and applications of electrogas welding are similar to those used in electro slag welding, a highenergy-density process which is described in the section titled “Other Welding and Joining Processes.” Although these processes utilize different heating methods, both are used to weld thick sections in the vertical position.  

Electrogas welding machines vary in size from portable 75 lb   $(35~\mathrm{kg})$   units that are usually self-propelled to the more commonly used massive machines that are moved by cranes from one weld joint to another. Both the lightweight and heavy units are typically used to weld sections 1/2 in. to 3 in. (  $13\ \mathrm{mm}$   to   $76~\mathrm{mm}$  ) thick using a single electrode. To maintain constant arc  

Source:  Adapted from Linnert, G. E., 1994,  Welding Metallurgy , 4th ed., Miami: American Welding Society, Figure 6.17.  

voltage, the vertical movement of the welding head is usually automatic, though other methods can be implemented. For c irc um fe rent i al welds, the welding head is ﬁxed while the workpiece is rotated with the axis in the horizontal position.  

The welding current used in this process depends on the electrode diameter and type. In general, EGW machines operate at amperages as high as 400 A with solid electrodes and as high as  $750\,\mathrm{A}$   with ﬂux cored electrodes. Deposition rates for these machines are typically 15 pounds per hour (lb/hr) to   $30~\mathrm{lb/hr}$   (7 kilograms per hour   $\mathrm{[kg/hr]}$   to   $13~\mathrm{kg/hr},$  ). Travel speed along the joint is governed by section thickness and deposition rate.  

Electrogas welding has the capacity to produce square-groove and single-V butt joints. This process is also used for welding T-joints. Simple edge preparation for these standard joints minimizes joint preparation costs. Weld soundness is generally excellent, and because transverse shrinkage is uniform, the joints are essentially free of angular distortion. In addition, the use of high current density results in high deposition rates. Thus, this process offers both economic and quality beneﬁts.  

Figure 1.13—Schematic Representation of Electrogas Welding  

Plasma arc welding (PAW), illustrated in Figure 1.14, produces welds by striking a constricted arc between a non consumable electrode and the weld pool (transferred arc) or between the electrode and the constricting nozzle (non transferred arc). Shielding from the atmosphere is provided by the ionized gas that emanates from the torch. This is supplemented by externally added shielding gas. No pressure is used to form welds in this process. Employed in the manufacturing, aerospace, and nuclear industries, plasma arc welding lends itself to automated and robotic welding.  

Though classiﬁed as a gas shielded arc process, plasma arc welding functions like a high-power-density process, as it has the capacity to join materials with the keyhole welding technique (see below) along with the conventional melt-in welding method (i.e., involving weld pools). A tungsten electrode is recessed in a nozzle that has a very small oriﬁce through which the arc/gas plasma has been heated to an ionized condition, allowing it to carry electric current. This constricted oriﬁce concentrates the power, creating a high-power-density process. The PAW arc is stiffer and more stable than that used in gas tungsten arc welding. Thus, the PAW arc is less sensitive to the torch stand-off distance between the nozzle and joint.  

As illustrated in Figure 1.14, in both the transferred arc and non transferred arc process variations, the tungsten electrode is negative. In the transferred arc mode, the workpiece is positive, whereas in the non transferred arc variation, the oriﬁce nozzle is positive. The constricted oriﬁce concentrates the heat to produce a plasma temperature more than three times that of an open arc process. Therefore, keyhole welding is possible in metal thicknesses up to 0.5 in.   $(13\ \mathrm{mm})$   when implementing transferred arc plasma arc welding on a tightly ﬁtted square butt joint. Thicker materials can be welded  

Figure 1.14—Schematic Illustration of Plasma Arc Welding: Transferred Arc (Left); Non transferred Arc (Right)  

using the keyhole method when combined with a  $\mathrm{V}\mathrm{-}$   or U-groove through a portion of the joint thickness.  

The keyhole technique results in excellent productivity. However, it demands precise travel speed and therefore requires mechanization. In contrast, non transferred arc plasma welding is used mostly for melt-in welding techniques, surfacing, and thermal spraying applications. It lends itself to manual control in many instances.  

A low-power version of plasma arc welding, sometimes referred to as  micro plasma  or  needle arc welding , is capable of welding materials as thin as 0.001 in.  $(0.02\ \mathrm{mm})$  ). Much of this type of welding can easily be done manually.  

Arc stud welding (SW), illustrated in Figure 1.15, is a versatile welding process used to join innumerable devices—usually fasteners—to base metal. This process utilizes an arc struck between a metal stud and the workpiece and is applied without ﬁller metal and with or without shielding gas. Partial shielding may or may not be provided by a graphite or ceramic ferrule surrounding the stud. Pressure is applied when the faying (intimately ﬁtting) surfaces are adequately heated.  

In manual arc stud welding, the stud and the graphite or ceramic ferrule are loaded into the chuck and held against the workpiece at the desired location. When the gun trigger is depressed, the stud is lifted, drawing an arc that is sustained for the prescribed length of time set on the timer. For a stud 3/8 in.   $(9.5~\mathrm{mm})$   in diameter, a typical arc time is 1/3 second (s). Most studs require less than 1 second of arc time. A molten pool forms on the workpiece and on the end of the stud. Then, as the current stops ﬂowing, the stud is plunged into the workpiece, and the two pools coalesce and solidify. This creates a weld across the whole cross section of the stud, plus some excess. The graphite or serrated ceramic ferrule serves as a spacer and a physical shield. It is recessed to shape the excess weld metal. De oxidation is  

Source:  Adapted from Kielhorn, W. H., 1978,  Welding Guidelines with Aircraft Supplement , Englewood, Colorado: Jepperson Sanderson, Figure 5.63.  

accomplished with either an aluminum pellet or ﬂux under a cap on the end of the stud. Once the parameters for a given application are set, little skill is required to implement the process. Figure 1.16 illustrates a variety of available studs.  

Studs smaller than   $1/4$   in.   $(6~\mathrm{mm})$   in diameter typically use capacitor discharge energy. When small studs are used, the welding time is only a few milliseconds. A graphite or ceramic ferrule is not used due to the extremely short arc time. Moreover, shielding methods are not required unless the metal oxidizes extremely quickly, as does aluminum. In this case, inert gas shielding, usually argon, is required.  

Power sources for arc stud welding are normally dc constant-current rectiﬁers or engine-driven machines with sufﬁcient amperage capacity for the size of studs being welded. A bank of batteries may be used when sufﬁcient electrical current is not available. Arc stud welding processes using dc constant-current rectiﬁers or engine-driven power sources are used extensively in automated systems.  

The major advantages of stud welding are the minimal time and skill required for the operation. The process lends itself nicely to robotic welding. The process can be completely automated, or it can incorporate  

Photograph courtesy of Nelson Stud Welding ®  
automatic stud loading to the gun with manual gun manipulation. Alternatively, the studs can be loaded manually into the gun. A limitation of the process involves the use of a brittle base metal, such as gray cast iron, in which weld metal shrinkage cannot be tolerated and heat-affected zone cracking occurs.  

Resistance welding (RW) encompasses a group of processes that effect the joining of faying surfaces with the heat obtained from the workpiece’s resistance to the ﬂow of welding current and with the application of pressure. Shielding gases are not needed because air is squeezed out of the faying surfaces by the force inherent to the processes. The vehicle manufacturing industry, among others, employs the resistance processes extensively in applications in which the product design speciﬁes gauge thicknesses that are lapped. Access to both sides of the weld is also required for the electrodes to apply force. Fully automatic and robotic systems are used for many of these applications.  

Commonly implemented resistance welding processes are resistance spot welding (RSW), resistance seam welding (RSEW), resistance projection welding (RPW), and resistance stud welding. The main process variables associated with these resistance welding processes are welding current, welding time, electrode force, electrode material, and tip con gu ration. Once the parameters for these variables are properly adjusted, very little skill is required to operate the equipment.  

These four processes are used extensively in the joining of metals up to   $3/16$   in.   $(4.8\ \mathrm{mm})$  ) thick that can be upset by the electrode force. In these processes, copper electrodes apply force to the lapped workpieces to be joined. The force on the faying surfaces at the joint interface squeezes out the air, and the base metal is rapidly heated. A short circuit practically exists when the high-current, low-voltage power is applied. However, most heating occurs at the location in the circuit where the electrical resistance is the greatest. It is essential that the metals to be joined have higher electrical resistance than the electrode. In other words, the electrical resistance must be greater between the two metals to be joined than between the electrode and base metal.  

A great deal of resistance welding is performed with single-phase ac current. Unfortunately, the very high welding current on a single phase yields a poor power factor. Another resistance welding variation uses very high three-phase dc output current for short durations. This variation supplies an excellent power factor as the current load is balanced on all three phases. Yet another resistance welding approach utilizes the capacitor discharge method, which provides dc pulses as the capacitors discharge their store of electrical power. Although the total power requirement is relatively low in resistance welding, instantaneous power demand is very high. The electrical conductors must therefore be designed to carry the maximum kilovolt ampere (kVA) demand for the machine.  

Good electrode tip shape and condition are important factors with respect to consistent weld quality. Thus, for production operations, schedules are normally established to provide for the cleaning and the re machining of electrode con gu rations to their original design.  

Other important resistance processes include ﬂash welding, upset welding, and high-frequency upset seam welding. Instead of welding lapped surfaces as in the previously described resistance welding processes, the ﬂash, upset, and high-frequency upset seam processes weld together the edges of two workpieces or the edges of a rolled pipe seam. High-amperage alternating current and low voltage are normally used.  

Resistance spot welding (RSW) involves the application of the welding current through electrodes that concentrate the current and pressure in the area of the weld. A nugget of weld metal is produced at the location where the electrodes are positioned. Figure 1.17 illustrates this concept.  

The electrodes used in spot welding not only conduct the welding current to the workpiece but also transmit a force and dissipate heat from the weld zone. Typically made of copper alloy, they have a straight shank and a conical or domed tip. It takes less than one second to make a single weld with industrial-duty equipment. For example, the joining of steel sheets   $1/16$   in.   $(1.6\ \mathrm{mm})$  ) thick with the application of an alternating current of approximately 12,000 A and   $4\mathrm{~V~}$   requires a weld time of 15 cycles or   $0.25~s$  .  

The basic equipment used in resistance spot welding consists of an electrical circuit, control equipment, and a system to apply force. This process is performed using a variety of equipment, ranging from utility spot welders to sophisticated systems that make hundreds of spot welds automatically within a few seconds.  

Vehicle body panels require over 1000 spot welds using robotic systems to join them together in a few seconds. Sheet metal shops use less sophisticated systems to join many other thin-gauge products using spot welding. The minimal welding time and operator skill required are the main advantages of this process. The principal disadvantage is the need to have accessibility to both sides of the workpiece as opposed to being able to make welds from one side only.  

Source:  Adapted from Linnert, G. E., 1994,  Welding Metallurgy , 4th ed., Miami: American Welding Society, Figure 6.26(A).  

Typically used to produce leak-tight joints in sheet assemblies such as automotive gasoline tanks, resistance seam welding (RSEW) utilizes the fundamentals of resistance welding to produce a seam along the length of the joint. The seam is created with copper wheel-type electrodes that make a continuous weld by generating overlapping spot welds, as shown in Figure 1.18, or one continuous weld (see below).  

Because the overlapping of welds causes a shunting effect (that is, decreased electrical resistance due to weld overlap), the current and duty cycle required for resistance seam welding are somewhat higher than those used in resistance spot welding.  

Resistance seam welding machines designed to weld at high speeds apply a continuous ﬂow of current to the workpieces. This ﬂow forms a continuously fused weld (as opposed to overlapping welds) between the lapped faying surfaces. Another type of resistance spot welding utilizes current interruptions that are long enough to form a series of separate spot welds. This type of operation is known as  roll spot welding .  

Used primarily to join one stamped, forged, or machined part (e.g., a fastener such as a nut or a bolt)  

Source:  Adapted from Linnert, G. E., 1994,  Welding Metallurgy , 4th ed., Miami: American Welding Society, Figure 6.26(B).  

to another part (e.g., sheet metal), projection welding (RPW) is a resistance welding process that produces welds at predetermined points, indicated by projections made on the parts during their manufacture. The electrodes used in this process are similar to those described for resistance spot welding. The specially prepared electrode tips precisely locate the projections on workpieces to be joined. Figure 1.19 illustrates this concept, which is used to produce projection welds in various carbon and alloy steels and some nickel alloys.  

In this process, one of the two workpieces to be joined is designed to have one or more protrusions or projections. These projections become weld nuggets when the welding current and electrode force are applied. When more than one projection is formed on the part, the height of every projection must be even to permit it to be in contact with the second member. This allows each joining member to be heated properly when the current and force are applied. When the thicknesses of the workpieces are unequal, the projection should be located on the thicker piece. This ensures that the heating of both members is balanced, which is conducive to the production of strong welds.  

An advantage offered by resistance projection welding is its short weld time cycle, which leads to high productivity. The ability to produce numerous welds simultaneously with a single set of electrodes is highly desirable compared to processes that are limited to  

Source:  Adapted from Linnert, G. E., 1994,  Welding Metallurgy , 4th ed., Miami: American Welding Society, Figure 6.26(D).  

producing one weld at a time. It is important to note, however, that precise control of all projection dimensions is imperative when multiple welds are made simultaneously. Another advantage offered by this process is that provisions are made to concentrate the heat at the weld locations by the projections themselves, which simpliﬁes the backing side of the circuit.  

Resistance Stud Welding.  Resistance stud welding is a variation of the resistance projection process. Figure 1.20 illustrates threaded studs with the projections clearly visible. The dimensions of the projections must be controlled precisely, and equal pressure is required on all projections simultaneously. The pressure applied axially by the electrodes must be accurately aligned to produce welds of consistently high quality.  

Studs for resistance stud welds are available in carbon steel and some alloy steels. The welding time is typically 10 cycles (0.17 second), fewer than that required for arc stud welding, which typically requires 20 cycles (0.33 second) for a 3/8 in.   $(10~\mathrm{mm})$  ) stud due to the extremely high currents used for resistance stud welding. However, the variety of studs is considerably more limited than that indicated for arc and capacitordischarge stud welding (see Figure 1.16).  

Flash welding (FW), illustrated in Figure 1.21, utilizes both a ﬂashing action (i.e., the rapid melting of the metal at the points of contact due to the high current density at the points) and the application of pressure to generate welds at the faying surfaces of butt joints. When the faying surfaces are heated to welding temperature, force is applied immediately to generate the weld. Molten metal is expelled, the hot metal is upset, and a ﬂash is formed. Filler metal is not added during welding.  

In this process, the workpieces are held ﬁrmly in copper-alloy jaws or clamps. Typically, one member is held stationary while the other is moved toward it. When contact is made, arc ﬂashes occur between the edges. The applied force causes the molten metal to be expelled from the joint in a shower of sparks, and the metal close to the joint is deformed in a phenomenon known as  upset . The irregularities and surface impurities are squeezed out into the upset portion, also termed ﬂash , yielding a high-quality weld zone. This ﬂash can be trimmed off for a smooth joint without stress raisers (i.e., changes in the section or surface that cause a concentration of stress, such as at the joint interface around the periphery of a spot weld).  

Flash welding, usually an automated process, is widely implemented in the automotive, electrical, and petroleum industries. Applications range from the welding of a variety of material sections such as wires, rods, and shafts to the joining of rolled wheel rim ends.  

Figure 1.20—Threaded Fasteners (Studs) Manufactured with Projections for Use in Resistance Stud Welding  

Source:  Adapted from Linnert, G. E., 1994,  Welding Metallurgy , 4th ed., Miami: American Welding Society, Figure 6.33.  

Illustrated in Figure 1.22, upset welding (UW) produces welds by means of the resistance to the ﬂow of the welding current through the area in which the surfaces are in contact and the application of pressure. Unlike ﬂash welding, upset welding requires both workpieces to be held together and kept in contact under pressure before current is introduced. The completed weld zone is similar to that produced with ﬂash welding. This process is used in wire mill applications and in the fabrication of products made of wire.  

A process variation of upset welding, termed  electric resistance welding  (ERW), is used for the creation of longitudinal tubular seams. Although much of the welding current ﬂows around the rolled section, the wheel-type electrodes are close enough to each other to produce sufﬁcient current ﬂow on the edges of the seam members for upset welding heat to develop. Squeeze rolls on either side of the tubular section force the edges together. This concept is similar to that used in high-frequency upset welding, except for the manner in which the welding current is introduced, as explained below.  

High-frequency upset seam welding (UW-HF), illustrated in Figure 1.23, is a process variation of electric  

Source:  Adapted from Linnert, G. E., 1994,  Welding Metallurgy , 4th ed., Miami: American Welding Society, Figure 6.26(E).  

Figure 1.22—Schematic Illustration of Upset Welding  

Source:  Adapted from Linnert, G. E., 1994,  Welding Metallurgy , 4th ed., Miami: American Welding Society, Figure 6.29.  

resistance welding. Employed primarily in the joining of piping and tubular sections, this process involves the application of high-frequency current through the electrodes.  

Initially, a metal strip goes through forming rolls to conﬁgure it into a pipe or tube. As the rolled section approaches the welding station, the V-opening of the edges is kept separated at an angle of   $4^{\circ}$   to   $7^{\circ}$   to the V-closure (the point of welding). This opening enables the maximum heating of the edges by the highfrequency current applied to the electrodes. The impeder also enhances the behavior of the current ﬂow to achieve maximum edge heating. The squeeze rolls push the heated edges together to produce the welded seam. The excess metal that has been squeezed out creates ﬂash, which is subsequently trimmed off to create a smooth surface at the welded area.  
Sliding electrodes are preferred over the wheel-type electrodes since only light pressure is needed for this high-frequency, high-current application. When the frequency is increased from 60 hertz   $\left(\mathrm{Hz}\right)$   to 400 kilohertz  $(\mathrm{kHz})$  , the heating effect is not as deep but is more concentrated, thus resulting in increased welding speeds and increased productivity. Less electrical power is required when using high-frequency current due to concentrating the heat where needed rather than spreading it out. However, high-frequency current can cause hazards as it broadcasts electrical noise that can affect the performance of sensitive electronic equipment that may be in the area.  

Figure 1.24 illustrates the use of an induction coil for the high-frequency upset welding of butt joints for pipe seams. When using an induction coil, heating is accomplished by inducing high-frequency current using a copper coil that encircles the pipe or tube. The induction coil heating method is preferred when a problem is posed by the electrode’s contacting the surface of the pipe or tube.  

The solid-state welding (SSW) processes accomplish joining by the application of pressure at a temperature  

Source:  Adapted from Linnert, G. E., 1994,  Welding Metallurgy , 4th ed., Miami: American Welding Society, Figure 6.31.  

below the melting point of the base and ﬁller metals. Certain solid-state processes weld at approximately room temperature.  

The solid-state processes have the capability to join dissimilar metals that cannot be successfully joined with processes involving molten metal. For example, the welding of aluminum to steel is readily accomplished by several solid-state processes inasmuch as the two materials are not melted and mixed. When iron and aluminum are melted and mixed together, a brittle inter metallic compound results; however, if iron and aluminum are joined with no melting involved, an interatomic attraction develops, producing a section with no brittle inter metallic s.  

The six solid-state processes discussed here are presented in descending order from the highest-temperature process to the lowest-temperature process. These are forge welding (FOW), friction welding (FRW), diffusion welding (DFW), ultrasonic welding (USW), explosion welding (EXW), and cold welding (CW).  

Forge welding (FOW) accomplishes joining by heating the materials to welding temperature and then applying pressure (hammer blows or steady pressure) to effect the weld. Possibly dating back to circa   $4000\ \mathrm{B.C.}$  . , forge welding is the oldest known welding process. Even then, articles were forged from both ferrous and nonferrous metals. It is postulated that forge welding may have been accomplished by ﬁrst heating the articles with the aid of a bellows to a high enough temperature for forging. As illustrated in Figure 1.25, hammer blows were applied to weld and shape the heated portion of the metal.  

Forge welding remained the only welding method until late in the nineteenth century, when the electric and oxyacetylene processes came into existence. At present, some materials are still forge welded using the hammer method, while others are joined using the die and the roll welding (ROW) methods. In the fabrication of laminated coins, for example, three layers of metal are roll welded together before the stamping operation is initiated. Another contemporary application of this process involves the welding of low-carbon steels in the production of tubing and clad metals.  

Friction welding (FRW), illustrated sequentially in Figure 1.26, is a solid-state process that accomplishes joining with the heat produced by means of the compressive force generated by the workpieces’ rotating or moving in relation to each other, causing the displacement of material from the faying surfaces. Friction  

Source:  ESAB, 1990,  Connections , ESAB Welding and Cutting Products, Hanover: Pennsylvania, p. 2.  

welding machines are therefore designed to convert mechanical energy into heat at the joint to be welded. Normally, one of the two workpieces is circular or nearly circular in cross section. Shielding gas, ﬂux, and ﬁller metal need not be used. This process successfully joins a wide range of similar materials as well as a number of dissimilar metals, including aluminum to steel. The oil, defense, aerospace, automotive, electrical, medical, agricultural, and marine industries all employ friction welding.  

To perform friction welding, a machine rotates one of the workpieces and forces it against the other, which is held stationary. This step is depicted in Figure 1.26(A). As shown in Figure 1.26(B), frictional heat at the joint interface raises the metal to forging temperature. Axial pressure forces the hot metal out of the joint, as can be seen in Figure 1.26(C). Oxides and other surface impurities are removed from the soft, hot metal.  

Friction welding machines are equipped with (1) a drive head as a means for applying axial force and (2) a yoke or platform for mounting the tooling, which holds the workpiece to be welded in a ﬁxed position as it is being welded. Machines range in size from those capable of welding a 0.5 in.   $(13\ \mathrm{mm})$  ) diameter steel bar to those that can weld a steel bar 5.0 in.   $.125\,\mathrm{\mm})$  ) in diameter. The friction welding cycle is usually automatic. If automatic loading and unloading devices are installed, the machines are completely automatic. As a result, little skill in terms of manual dexterity is needed.  

Figure 1.26—Schematic Illustration of Friction Welding  
However, a mechanical aptitude and an understanding of machine operation are required to set up jobs properly and maintain equipment in good operating condition.  

Two major process variations of friction welding are commonly employed. In the ﬁrst, termed  direct drive friction welding,  the moving workpiece is held in a motor-driven collet and rotated at a constant speed while axial force is applied to the stationary workpiece. The stationary part must be held rigidly to resist the axial force and prevent it from rotating. Rotation is continued until the entire joint is heated suf cie ntl y. Then, simultaneously, the rotation is stopped and an upsetting force is applied to complete the weld. In this case, the welding process variables are rotational speed, axial force, welding time, and upset force. Since energy must be provided at the rate necessary to make the weld, the process requires a relatively high-powered drive motor.  

The second variation is known as  inertia friction welding . In this method, energy is stored in a ﬂywheel, which is accelerated to the required speed by a drive motor. The ﬂywheel is coupled directly to the drive motor by a clutch. The ﬂywheel is also coupled to the collet, which grips the rotating workpiece. A weld is made by applying an axial force through the rotating workpiece while the ﬂywheel decelerates, transforming its kinetic energy to heat at the joint. The weld is completed when the ﬂywheel stops. The welding variables for this process are the ﬂywheel moment of inertia, ﬂywheel rotational speed, axial force, and upset force (if used).  

The time required to generate friction welds is measured in seconds. Inertia welds require from less than 0.5 seconds to approximately 15 seconds, exclusive of the time needed to accelerate the ﬂywheel to the designated speed. With either type of machine, the time required to load and unload parts is longer than the actual weld time.  

Friction Stir Welding.  A more recently developed process variation of friction resistance welding is friction stir welding. This process was spec i call y designed for use with certain aluminum alloys. Figure 1.27 illustrates the basics of the process, wherein a probe or tap with a diameter of   $0.20{\mathrm{~in~}}$  . to 0.24 in. (  $5~\mathrm{mm}$   to  $6~\mathrm{mm}$  ) is rotated between the square-groove faying edges. The shouldered non consumable collar has a smoothing effect on the top surface. A temperature of   $840^{\circ}\mathrm{F}$   to  $900^{\circ}\mathrm{F}$     $.450^{\circ}\mathrm{C}$   to   $500^{\circ}\mathrm{C})$   is generated as the slightly tilted rotating probe travels along the length of the joint, stirring the hot metal, thereby creating the weld. A typical welding speed is 24 in.  $/\mathrm{min}$     $(600\ \mathrm{mm/min})$   on an aluminum section thickness of   $0.25$   in. (  $(6~\mathrm{mm})$  ).  

Aluminum thicknesses ranging from 0.06 in. to 0.5 in. (  $.1.5\ \mathrm{mm}$   to   $30~\mathrm{mm}$  ) can be welded by friction  

Figure 1.27—Schematic of Friction Stir Welding  

stir welding using a conventional milling machine equipped with the welding tool rather than a milling machine cutter. High quality welds with no porosity or cracks result. These welds pass bend and tension tests, which evaluate fracture in the heat-affected zone.  

The advantage offered by friction stir welding as compared to friction welding is that the workpieces need not be rotated against each other while being held under pressure. A disadvantage is that the choice of metals that can be joined by means of friction stir welding is very limited, as indicated above.  

Friction Stud Welding.  Friction stud welding is a solid-state welding process in which the stud is rotated at several hundred to several thousand revolutions per minute while held under pressure against the surface of the workpiece. At the required temperature, the rotation is quickly stopped, and the pressure on the stud is increased to produce the weld.  

The greatest potential of this type of stud welding is derived from the absence of molten metal in the process. This allows for increased ﬂexibility in the joining of dissimilar metals. Some combinations form brittle inter metallic compounds when melted and mixed, as is the case with aluminum and steel. However, if the weld is effected by bringing the atoms into close enough proximity to form a bond while in the solid state, these inter metallic s are avoided, and satisfactory joint properties are achieved. On the other hand, the biggest disadvantage of friction stud welding is its lower productivity compared to the other stud welding processes (see above).  

Diffusion welding (DFW) is a solid-state process that achieves coalescence by applying pressure at high temperatures with no relative motion or visible deformation of the workpieces. A ﬁller metal may be inserted between the faying surfaces.  

Figure 1.28 depicts the stages that result in the joining of two workpieces during diffusion welding. Figure 1.28(A) indicates the asperities (peaks and valleys) of an equiaxed grain structure at the edges of the two workpieces approaching each other with only the peaks touching. Figure 1.28(B) represents the ﬁrst stage, in which pressure and heat application cause deformation of the grains at the interface of the workpieces, with the boundaries at the interface still deﬁned. Figure 1.28(C) illustrates the second stage, in which diffusion across the boundaries occurs as atoms migrate to new positions and pores from the valleys are eliminated. Figure 1.28(D) depicts the third stage, in which the heat and pressure have continued to the extent that volume diffusion of the atoms has occurred and caused the boundaries to disappear. A new grain formation is evident across the interface, virtually eliminating the pores.  

Diffusion welding occurs in the solid state when properly prepared surfaces are in contact under predetermined conditions of time, pressure, and elevated temperature. The applied pressure is set above the level needed to ensure essentially uniform surface contact but below the level that would cause macroscopic (visual) deformation. The temperature is generally well below the melting point. A ﬁller metal, which is typically positioned before welding as an insert or plating, may be used. In general, the ﬁller metal lowers the temperature, pressure, or time required for welding, thereby permitting welding in a more economical atmosphere.  

The heating required for diffusion welding can be generated in a furnace or retort or by means of resistance techniques. Pressure is applied by uniaxial ﬁxturing; by dead-weight loading; or by utilizing a press, differential gas pressure, or differential thermal expansion of the workpieces. When joining assemblies with intersecting planar surfaces, high-pressure autoclaves or differential gas pressure techniques can be used. Uniaxial methods of applying pressure are limited to welding parallel planar surfaces roughly perpendicular to the  

Figure 1.28—Schematic Representation of the Stages of Diffusion Welding  
direction of load. These techniques, which are mechanized, require the appropriate equipment. The encapsulating or “canning” of workpieces in an evacuated envelope to be welded is necessary when differential pressure techniques are applied. The encapsulating of parts is also useful in the implementation of other diffusion welding process variations.  

A variety of similar and dissimilar materials can be joined by diffusion welding. Nonetheless, the process has a number of limitations. Equipment costs are high. This process is economical only when close dimensional tolerances, expensive materials, or special material properties are involved. For this reason, diffusion welding is widely used mainly by the aerospace, nuclear, and electronics industries. Although it is sometimes used to fabricate complex, one-of-a-kind devices, it is better suited to moderate production volumes. Diffusion welding is not adaptable to a high production rate. Moreover, the costs incurred in the use of consumables are high if precious ﬁller metals or inert gases are used. A high level of operator training is required for most operations. Only fully automated operations permit the use of semiskilled personnel.  

Ultrasonic welding (USW), used in the semiconductor, micro circuit, electrical, aluminum fabricating and chemical industries, is a solid-state process that forms a weld by applying localized high-frequency vibratory energy while the workpieces are held together under light pressure. A sound metallurgical bond is produced without signiﬁcant heat.  

The basic equipment required in this process is shown in Figure 1.29. A light clamping force applies pressure through the reed to the sonotrode tip. The transducer is wedge-shaped where it attaches to the reed. It produces the vibration that disrupts surface roughness and impurities prior to welding. The workpieces are placed beneath the sonotrode tip and supported underneath to sustain the force used, thereby holding the workpieces together.  

Though ultrasonic welding bears a resemblance to resistance welding, it utilizes no electrical current ﬂow or signiﬁcant heat across the joint interface. The transducer used in the process typically vibrates at   $20~\mathrm{kHz}$  . The vibratory energy disrupts surface roughness and impurities, inter atomic attraction occurs, and a weld results. The equipment components must be acoustically tuned to each other or the weld will not take place. It should be noted, however, that the ultrasonic welding process is limited to the size and capability of the transducer.  

Process variations have been developed to form welds in spot, ring, line, and seam con gu rations. Metals such as aluminum and copper and nonmetals such  

Figure 1.29—Schematic Representation of Ultrasonic Welding
