Repository: ObsisMc/weldingLLM

# Welding LLM

This project further pre-trained the Mistral model and fine-tuned it with instructions using LoRA, based on five welding reference textbooks, aiming to develop a large language model specialized in the welding domain.

- model: `unsloth/Mistral-Nemo-Base-2407`
- Parameter-Efficient Fine-Tuning : LoRA
- Hardware: Colab A100, 40G

## Data Preparation <a name="data preparation"></a>

The preprocessed data is [here](https://drive.google.com/drive/folders/1XMb1OACE_Ww1xPY_cSpuA9DL-9vomNg8?usp=drive_link), which contains training and evaluation data.

File: data_example/processed/md/vol1/Chapter_1.md (part 3 of 4)
as thermoplastics are routinely joined by ultrasonic welding. The process has the capacity to weld thin sections to thick sections and join a variety of dissimilar materials. For metals, the process is limited to the welding of relatively thin, lapped sections and the joining of wires to sheet or wires to other wires. Once the parameters are set, little skill is required to operate the ultrasonic welding process. This process can be used for automatic and robotic applications.  

Explosion welding (EXW) is a solid-state process that utilizes a controlled detonation to impact two workpieces at a very high velocity, thereby creating a weld. Explosion welding occurs essentially at ambient temperature. As illustrated in Figure 1.30, the explosion  

Figure 1.30—Schematic of Explosion Welding  

accelerates the prime component toward the base component at a speed that causes the formation of a metallic bond between them when they collide. The explosion bends the prime component locally as the detonation quickly progresses. Then, the prime component quickly crosses the standoff distance and impacts the base component. Any heat that may be produced by the impact is not signiﬁcant to the joining process, as welding is accomplished by the plastic ﬂow of the metal pieces across the faying surfaces.  

Explosion welding can be used to join metals having sufﬁcient strength and ductility to withstand deformation at the high velocities required to implement the process. It is typically used to join thin metals to dissimilar thicker metals. For example, explosion welding is commonly implemented to join thin-gauge stainless steel (the prime component) to thick mild steel (the base component) to create a corrosion-resistant surface on a massive object. In this case, the base component may be supported by a backing if it is not large enough to sustain the impact of explosion welding on its own.  

Cold welding (CW) is a solid-state process that involves the use of pressure at ambient temperature to effect a weld with substantial deformation of the workpiece. Though this process resembles upset welding, no electrical current ﬂows across the joint. No heat is used or generated; force alone is employed to accomplish joining. As shown in Figure 1.31, the metal must be supported near the joint. A force strong enough to cause upset is then applied. This forces out surface roughness and impurities and promotes inter atomic attraction by moving the atoms at the edge of the workpieces closer together, thereby creating a weld.  

Not all metals can be joined using the cold welding process. Successful cold welding requires that at least one of the metals being joined be highly ductile and exhibit minimal work hardening. Metals that workharden quickly when deformed start cracking before joining is accomplished. Metals that have a facecentered cubic arrangement of atoms and do not work harden quickly are best suited to the process. These include aluminum and copper as well as gold, silver, and platinum. Thus, cold welding is used in the manufacture of wire made of these metals.  

Oxyfuel gas welding (OFW) encompasses a group of processes that utilize the heat produced by a gas ﬂame to melt the ﬁller metal, if used, and the base metal, thereby creating a weld. Filler metal and the application of pressure may or may not be used. Oxyfuel gas welding is used mainly in circumstances in which faster processes are not available. One notable exception is the repair welding of gray cast iron. For this application, a cast iron ﬁller rod is used with the oxyfuel gas ﬂame to produce repaired areas that are very similar in composition and properties to the casting itself. If a color difference in the repaired area is acceptable, an alternate  

Source:  Adapted from Kielhorn, W. H., 1978,  Welding Guidelines with Aircraft Supplement , Englewood, Colorado: Jepperson Sanderson, Figure 2.2.  
procedure may be used. This involves the use of a brass ﬁller rod to produce a braze weld, which accomplishes the repair without melting any of the cast iron.  

In the oxyfuel gas welding process, a combustible fuel gas is mixed with oxygen and ignited. The temperature at which it burns is a function of the amount of oxygen present in the gas mixture. If fuel gas with no oxygen added were ignited, aided only by the   $20\%$   oxygen contained in ambient atmosphere, the ﬂame temperature would be too low for welding. If the gas were mixed with nearly   $100\%$   oxygen, ﬂames would reach temperatures exceeding   $5500^{\circ}\mathrm{F}$     $(3038^{\circ}\mathrm{C})$  .  

The fuel gas most commonly used is acetylene. Compared with other fuel gases, acetylene can produce the hottest and most concentrated ﬂame. The oxyacetylene ﬂame also produces carbon dioxide, which serves as a shielding gas. Other fuel gases such as stabilized methylacetylene-propadiene (MPS) and hydrogen are sometimes used to weld metals with low melting temperatures.  

Figure 1.32 demonstrates three types of ﬂames that can be produced with oxyacetylene mixtures. In the illustration at the top, the ﬂame is neutral, containing approximately equal volumes of oxygen and acetylene. The inner cone and outer bush are the only parts of the ﬂame. The ﬂame is considered neutral because it neither sign i cant ly adds to nor subtracts any elements from the weld pool.  

It can be noted that the ﬂame illustrated in the middle, known as a  reducing ﬂame,  has a secondary feather extending from the inner cone. This secondary feather is caused by excess acetylene in the ﬂame mixture, which alters the chemical composition of the weld pool by reducing iron oxide (reducing effect) and adding carbon (car buri zing effect).  

In the bottom ﬂame, oxygen is predominant in the gas mixture and has an oxidizing effect on the weld pool. Referred to as an  oxidizing ﬂame , this ﬂame has a harmful effect on the properties of ferrous alloys. Like the neutral ﬂame, the oxidizing ﬂame has just two parts. However, it is usually shorter than the neutral or reducing ﬂame and has a sharper point than the neutral ﬂame.  

The rate of heat input is slower in oxyfuel gas welding than in any other process that uses heat to bring the base metal to the melting temperature. This slow rate of heat input results in increased weld production time, increased energy consumption, and wider heat-affected zones with the attendant coarse-grain structure and poor mechanical properties, especially in high-strength ferrous alloys. When welding metals with excellent heat conduction, such as copper-based alloys, preheat is required to lower the temperature gradient suf cie ntl y to enable the oxyfuel ﬂame to form the weld.  

A variation of oxyfuel gas welding known as  pressure gas welding  (PGW) uses the ﬂames to bring the abutting edges to the melting temperature and then applies pressure to force the two workpieces together. This process variation has been mostly replaced by ﬂash welding (FW), which has the capacity to produce welds at a much faster speed.  

Oxyfuel gas welding equipment is relatively inexpensive and widely available. As it can also be used for cutting, brazing, soldering, surfacing, and heating applications, it is also extremely versatile. Thus, the oxyfuel gas process is well suited for small businesses and individual consumers.  

Four important welding and joining processes are discussed in this section. These are electron beam welding, laser beam welding, electro slag welding, and adhesive bonding.  

Electron beam and laser beam welding are referred to as  high-power-density processes . They utilize a very high rate of heat input. These processes usually require automation and have excellent potential for high-speed production. The high-power-density processes are capable of producing welds in which a vaporized hole that fully penetrates the metal thickness is surrounded by molten metal. This type of weld, termed a  keyhole weld , is illustrated in Figure 1.33. As the keyhole reaches the bottom surface, either the process (the welding gun) or the joint is moved at a speed that allows the molten metal surrounding the vaporized hole to ﬂow around to the rear, coalesce, and solidify, forming the weld. Plasma arc welding (see above) is related to these processes in that it also uses the keyhole technique with the high energy density produced by means of a constricted arc plasma.  

The most common joint design used in the highpower-density processes is a precisely ﬁtted square-groove  

Source:  Adapted from Powers, D. E., and G. R. LaFlamme, 1988, EBW vs. LBW—A Comparative Look at the Cost and Performance Traits of Both Processes,  Welding Journal  67(3): 25–31, Figure 1.  

butt joint for an autogenous weld. These processes may also use consumables. Filler metal can be either shim stock or wire. Shim stock is placed between abutting edges, or wire is fed into the joint.  

The heat-affected zones in keyhole welding with these processes are normally very narrow and accompanied by rapid cooling rates, which are advantageous with some alloys. However, if slower cooling rates are desired, the joint area to be welded must be preheated.  

Electro slag welding, like electrogas welding (described under the section titled “Arc Welding”) is used to join thick sections in the vertical position, usually in a single pass. Both of these processes are sign i cant ly more cost effective than multipass procedures with conventional arc processes.  

Adhesive bonding is similar to brazing and soldering in some respects. Like brazing and soldering, some adhesive bonding techniques utilize heat. Heat may be applied during the process or generated by the curing of the adhesive. As is the case with brazing and soldering, adhesive bonding involves no melting of the surfaces being joined. Unlike in brazing and soldering, however, no metallurgical bond is formed.  

Used for high-precision and high-production applications involving most metals, electron beam welding (EBW) accomplishes joining by means of a concentrated stream of high-velocity electrons that is formed into a beam to provide a source of intense local heating. The basic equipment required for most electron beam welding includes a vacuum chamber, controls, an electron beam gun, a three-phase power supply, an optical viewing system or tracking device, and work-handling equipment. The operation of this equipment may be either semiautomatic or automatic.  

Electron beam welding is illustrated schematically in Figure 1.34. Electrons are dispersed from the electrically excited, negatively charged cathode. The grid (bias cup) partially shapes the electron beam. The speed of the electrons is greatly accelerated to   $30\%$   to   $7\bar{0}\%$   the  

speed of light, and the beam is shaped by the positively charged anode. The diffused beam then passes through the magnetic focusing coil, which focuses it on the weld site. The beam subsequently passes through the magnetic deﬂection coil, which has deﬂection capabilities, if these are desired for the application.  

The electron welding beam process can focus the beam onto a minute spot approximately 0.04 in.   $(1\;\mathrm{mm})$  ) in diameter. As the metal is bombarded by the electrons, the rapid heating produces a vapor hole surrounded by the molten metal that forms the weld. The molten metal ﬂows to the rear of the vaporized hole and coalesces as the workpiece or beam is moved along the joint. The vacuum, if one is used, provides very effective shielding from the atmosphere. Even a moderate vacuum provides better protection from oxidation than inert gas shielding from a nozzle. Precise control of travel along the joint is required for full weld penetration. Moreover, because the electron beam can be so small, edge preparation and ﬁtup must be precise. Sufﬁcient shrinkage to cause weld buildup on the surface may occur in thick sections, even without ﬁller metal.  

The three process variations of electron beam welding—high vacuum, medium vacuum, and nonvacuum welding—are based on the degree of vacuum used. As shown in Figure 1.34, the high vacuum (EBW-HV) variation, which often is referred to as  hard-vacuum electron beam welding , typically utilizes a pressure of  $1\,\times\,10^{-3}$   torr   $(1.3\times{}\bar{10^{-2}}$   pascal   $[\mathrm{Pa}].$  ). The medium vacuum variation (EBW-MV) typically employs a vacuum of   $2\times10^{-1}$   torr   $(26.7\ \mathrm{Pa})$  . The nonvacuum variation (EBW-NV), often referred to as  atmospheric electron beam welding,  obviously uses no vacuum at all, which is 760 torr   $(1\times10^{5}\;\mathrm{Pa})$  .  

Figure 1.35 illustrates the different levels of penetration produced by these process variations. It can be observed that the high vacuum process renders the greatest penetration. With the medium vacuum process, the weld proﬁle is wider and not as deep. The weld proﬁle becomes even wider and shallower with the nonvacuum process.  

Several other variables affect joint penetration in high vacuum electron beam welding. These include travel speed, beam power, beam focal point, and beam focus or shape. For instance, when welding thin sections, the intensity of the beam can be lowered by changing the shape of the beam into a straight line, a circle, or another con gu ration.  

A major advantage of high vacuum electron beam welding is that it produces deep, narrow welds with low total heat input and comparatively narrow heataffected zones. The high vacuum process produces the greatest penetration, with a weld depth-to-width ratio of about 25:1. The narrow heat-affected zone produced is illustrated in Figure 1.36. In addition, very high travel speeds are possible on thin sections. If the speed is too fast, however, joint penetration may be less than   $100\%$  , and porosity may occur near the weld depth termination. If the travel speed is too slow, the molten metal around the keyhole fails to coalesce, and no joining takes place. It is also important to note that when welding thick sections of some alloys, magnetic ﬁelds cause the beam to curve away from the joint. In this case, the weld will not fully penetrate, and the lower portion of the joint will not be welded.  

Electron beam welding has its limitations, however. First, the capital costs associated with this process are substantially higher than those incurred with arc welding equipment, though unit cost is competitive when production volume is high. When performing electron beam welding in a moderate vacuum or no vacuum, atmospheric molecules quickly dissipate the beam energy. This phenomenon may make electron beam  

Figure 1.35—Electron Beam Penetration as a Function of Operating Pressure  

welding less desirable than other processes with considerably smaller capital investments.  

In addition, in the high vacuum and medium vacuum variations, a signiﬁcant amount of pump-down time is incurred while placing the parts in a vacuum chamber, though welding in a medium vacuum involves less pump-down time than the high vacuum process. As they require a vacuum chamber, the high and medium vacuum processes are limited with respect to the size of parts that can be welded. Production speed can be augmented by increasing the size of the vacuum chambers to permit them to accommodate more workpieces. Another option to increase productivity is the use of chambers in a circular, or carousel, arrangement. After the workpiece is loaded into the carousel, it is sent at timed intervals through the chambers, where the vacuum becomes progressively higher. In the ﬁnal chamber, the desired vacuum is attained, and the workpiece is welded.  

When performing electron beam welding in a vacuum, porosity and spatter can be caused by the evolution of gas as the metal is melted by the beam, a phenomenon known as  outgassing . When the evolving gas causes the ejection of molten drops of metal that scatter over the work surface, the solidiﬁed drops take the form of spatter. It is important to keep the workpiece clean in order to minimize outgassing. In the presence of a vacuum, the gases and impurities present in the material evolve during welding, causing the workpiece and the chamber to become coated with residue.  

In nonvacuum electron beam welding, the vacuum is used only to create the electron beam. Therefore, the weldment size is not limited to the size of a vacuum  

Figure 1.36—Deep, Narrow Weld Produced by Electron Beam Welding  

chamber. However, penetration capability is much lower, and shielding gas is required. In addition, as a vacuum chamber fails to provide protection from the X-radiation emitted by the beam, more contamination occurs. Thus, operators must control the process remotely from outside the required radiation enclosure. Personnel must be protected from the ozone and other noxious gases produced during the nonvacuum process.  

Used extensively in the automotive industry, laser beam welding (LBW) effects the fusion welding of materials with the heat supplied by a laser beam that impinges on the joint. The laser beam is generated from a concentrated beam of coherent, monochromatic light in the infrared or ultraviolet frequency portion of the electromagnetic radiation spectrum. Therefore, the beam is invisible.  

As illustrated in Figure 1.37, the beam is directed by mirrors and focused on the workpiece with reﬂective  

Figure 1.37—Schematic Illustration of Laser Beam Welding  

focusing optics devices or lenses. The minimally divergent raw beam is focused into a small spot, after which it diverges rapidly. Consequently, the proper distance between the lens and the focal point of the lens is crucial to obtaining the greatest power density on the base metal.  

When comparing power input to power output, laser beam welding is actually rather inefﬁcient. Only   $8\,\%$   to  $15\%$   of the electrical power input results in output of photons, depending on the type of laser being used. The remainder of the power is consumed in the heating of the laser equipment. For this reason, laser beam welding fails to achieve the same penetration capabilities as electron beam welding.  

Nevertheless, several lasers have good penetration characteristics. For example, the carbon dioxide gas laser, with rated outputs as high as 25 kilowatts   $(\mathrm{k}\mathrm{\bar{W}})$  , can produce keyhole welds in steel more than 1 in. (  $(25~\mathrm{mm})$   thick in one pass. A two-pass weld made from both sides also increases penetration capability. Though the yttrium aluminum garnet (YAG) solid-state lasers have power ratings below those recorded by their carbon dioxide counterparts, the YAG lasers are signiﬁcant in welding, piercing (see the section titled “Laser Cutting” below), and heating applications.  

Laser beam welding can be performed with inert gas shielding. Alternatively, the beam can pass through glass and weld in an evacuated area. Unlike in the electron beam welding process, atmosphere does not impede the travel of the laser beam, and the process does not produce X-radiation. In addition, the beam can be directed by special mirrors to more than one workstation.  

Extreme caution must be taken in the high-voltage area of the cabinet where laser equipment is housed. When work is being performed on the high-voltage section of the laser equipment, the manufacturer’s instructions and warnings should be carefully heeded. Operators must be careful to avoid scattered radiation in the vicinity of the beam’s impingement. A safety enclosure is mandatory for protection against scattered radiation. The appropriate protective eyewear and clothing for the given type of laser must be used.  
Laser equipment is highly sophisticated and expensive, requiring knowledgeable personnel to install it, set parameters, and maintain the equipment. However, laser equipment does not often require highly skilled operators.  

Electro slag welding (ESW) effects the joining of metals with molten slag that melts the ﬁller metal and the surfaces of the workpieces. This process uses neither shielding gas nor the application of pressure. Illustrated in Figure 1.38, electro slag welding is not an arc welding process. Initially, the process has an arc, but once the molten pool of metal and slag rise high enough to quench the arc, the process continues as an electric resistance process. An electrically conductive molten bath of slag, heated by means of resistance to the welding current, provides the energy for melting and fusing the base and ﬁller metals. The slag ﬂoating on top of the molten weld pool shields the pool from the atmosphere and melts the ﬁller metal and joint faces.  

Although electro slag welding is similar to electrogas welding, these processes differ in their heating methods. Electro slag welding (ESW) effects joining with the heat generated by passing electrical current from the electrode to the workpiece through molten slag, whereas in electrogas welding, an arc is maintained to provide heating. In both of these processes, once the weld is initiated, welding must not cease until the weld is completed inasmuch as restarting after a mid-length stop produces large discontinuities. Because the weld travel speed is only approximately  $1/2$   in  $./\mathrm{min}$   to 1-1/2 in.  $/\mathrm{min}$   $\bar{(0.2~\mathrm{mm/s}}$   to   $0.6~\mathrm{mm/s})$  ), the weld metal and wide heat- affected zone exhibit a coarse grain structure with relatively low notch toughness. With their high heat input to the base metal, neither of these processes can be used on applications and alloys that do not tolerate coarse grain structures.  

As can be observed in Figure 1.38, electro slag welding utilizes a non consumable tube to guide the electrode into the molten slag bath. Conventional electro slag equipment ranges from portable machines weighing about 75 lb   $(35~\mathrm{kg})$  ) to more massive units requiring cranes for  

Figure 1.38—Schematic Representation of Electro slag Welding Source:  Adapted from Kielhorn, W. H., 1978,  Welding Guidelines with Aircraft Supplement , Englewood, Colorado: Jepperson Sanderson, Figure 5.51.  

transport from one location to another. The lightweight units may be self-propelled while welding. The heavier units, which are generally supported on a vertical column, move on tracks or screws while welding.  

The welding process can incorporate single or multiple electrodes. Electrode oscillation may be implemented to join sections from approximately   $1/2$   in. to 20 in. (  $13\,\mathrm{\mm}$   to   $500\,\mathrm{\mm})$  ) thick. The edges of two sections are joined in a single pass, with the weld progressing in a vertical direction. The molten slag and weld metal are contained in the joint by copper shoes or dams that may be water cooled. If a section thickness exceeds the capability of electro slag welding with a single electrode, multiple electrodes may be employed.  

The welding current utilized in this process varies appreciably depending on the number of electrodes used and the joint thickness. Several thousand amperes are required to weld thick sections with multiple electrodes. Deposition rates for single electrode machines are typically 15 pounds per hour   $(\mathrm{lb/hr})$   to   $30\ \mathrm{lb/hr}$  (7 kilograms per hour   $(\mathrm{kg/hr})$   to   $13\ \mathrm{kg/hr}$  . This rate is multiplied by the number of electrodes used.  
A variation of the electro slag welding process is the consumable guide method, described below. The basic equipment required for both electro slag welding and consumable guide electro slag welding is the same except for the design of a guide tube and the requirements for vertical travel. The basic equipment includes a power source, an electrode guide tube, a wire feeder, a welding head, and retaining shoes or dams. An oscillator may or may not be required.  

Consumable Guide Electro slag Welding.  Con- sumable guide electro slag welding (ESW-CG), illustrated in Figure 1.39, is a process variation that utilizes a consumable guide tube. The guide tube must be as long as the length of the joint to be welded. The electrode feeds through the consumable guide tube, and the tube becomes shorter as it is consumed by the rising pool. The metal from which the consumable guide tube is made must be compatible with the metal being welded since it becomes part of the weld metal. The tube is secured at the top of the joint and extends to within about 1 in.   $(25\,\mathrm{\mm})$  ) of the bottom of the joint length. Removable shoes or dams that can be ﬁxed into place are used to retain the molten weld metal and slag.  

A continuous wire electrode is fed through the tube, and an arc is struck. The molten metal and slag subsequently form a pool. As the slag pool rises, the end of the guide continuously melts and contributes to the weld metal. The system remains in equilibrium as long as the slag pool exists in sufﬁcient depth. Loose ﬂux can be added if the weld ﬂashes, indicating arcing. Donut-shaped insulators are spaced every 4 in. to 6 in. (  $.100~\mathrm{mm}$   to   $150~\mathrm{mm}$  ) to prevent the short circuiting of the consumable guide tube to the joint base metal. An alternative to the spaced insulators is the use of guide tubes with a ﬂux coating. This coating serves as insulation and supplies ﬂux in small quantities as the guide tube end is progressively melted.  

The applications of consumable guide electro slag welding are similar to those used in conventional electroslag welding. However, the length of the joint to be welded is limited to the length of the consumable guide tube. The advantage of this process is that its setup and operation are simple, requiring less sophisticated equipment.  

Adhesive bonding (AB) is a joining process in which nonmetallic adhesive material is placed between the faying surfaces of the pieces to be joined, referred to as the  adherends , followed by a curing procedure to complete the bond. The bonding agent placed between the adherends consists of an adhesive in the form of a liquid, paste, or tacky solid. Although natural organic and inorganic adhesives are available, synthetic organic polymers are usually employed to join metal assemblies. The adhesive undergoes certain physical or chemical property changes, which produce a bonded joint with the desired properties.  

For the surfaces of the adherends to wet properly, their surface-free energy must be greater than that of the adhesive. This is usually the case for metallic and polymeric adhesives. However, contaminants on the metal can lower the surface-free energy and prevent the formation of a good adhesive bond. Therefore, contaminants must be removed by washing the surfaces with a solvent before bonding. Other removal techniques include grinding, grit blasting, and the use of abrasive paper and pads.  

An adhesive must have low viscosity during the bond-forming process in order to spread evenly over the surface of the adherend. If the viscosity is too high, the adhesive will not completely wet the surface and will entrap gases or liquids in the bond line. To minimize this tendency, pressure is applied during curing.  

Adhesive bonding offers many advantages. The skills required to implement the process are usually minimal. This joining process has the capacity to join metal to nonmetallic materials such as plastics and creates no heat-affected zone. In addition, adhesives have low processing temperatures, good stress distribution, and excellent vibration and sound dampening. Providing a smooth surface appearance, they not only bond the adherends but also act as a sealant or coating to protect against chemicals and moisture. The process produces no depressions from localized electrode pressure such as those that may occur in welded joints, and it can ﬂoat out minor irregularities in the faying surfaces of the adherends.  

Figure 1.40 presents a photograph of an adhesive bond used to join the thin aluminum skin of a satellite dish to the   ${}^{**}Z^{**}$   support members, maintaining the precise dish shape without any irregularities.  

Limitations of the adhesive bonding process include low peel strength, curing time for the joints to develop full strength, and an operational temperature ceiling of  $600^{\circ}\mathrm{F}$     $(316^{\circ}\mathrm{C})$  . Adhesives may also degrade rapidly when highly stressed in a hot, humid environment.  

Weld Bonding.  Weld bonding, a variation of adhesive bonding, involves the augmentation of an adhesively bonded joint by means of resistance spot welds. This procedure combines the beneﬁts of the fusion made by the spot welds with those of the adhesive bond. This combination of processes distributes stress from applied loads more evenly than spot welding alone. A leak-tight joint is produced.  

Figure 1.41 illustrates weld bonding. It shows an outside corner of a small tank that has been formed and lapped with the end pieces. Excess adhesive is visible  

Figure 1.39—Schematic Representation of Consumable Guide Electro slag Welding  

along the seams, and two depressions made by resistance spot welding are clearly visible on the long edge.  

Brazing (B) and soldering (S) share a number of features. Both are liquid-solid state processes as they involve molten ﬁller metal and solid base metal, which do not melt or mix. In both brazing and soldering, metallurgical bonds are produced by mutual diffusion rather than by fusion. Predominantly, the molten ﬁller alloy diffuses into the base metal. Some base metal is also dissolved, diffusing into the ﬁller metal. Although the fundamentals of bonding are the same for both processes, the temperature required to effect joining  

determines whether the diffusion process is considered brazing or soldering. Brazing takes place when the metal is heated to above  $840^{\circ}\mathrm{F}$     $(450^{\circ}\mathrm{C})$  , while soldering occurs below this temperature.  

Both brazing and soldering are implemented with joints designed for capillary action, as illustrated in Figure 1.42. A ﬁller metal with low viscosity is drawn into a small space (capillary)—typically 0.003 in.   $(0.1\ \mathrm{mm})$  ) wide—between faying surfaces. The drawing power of the capillary action is greater than gravitational force, so ﬁller metal can be drawn into the joint even in the overhead position.  

For these processes to form successful bonds, the faying surfaces of the workpieces must be metallurgical ly will not occur. The metal must be cleaned so that its micro structure is exposed. Only when the microstructure of the metal is exposed can diffusion take place. Thus, brazing or soldering operations typically begin with mechanical cleaning followed by an application of ﬂux, which chemically reacts with impurities, rendering the surface metallurgical ly clean. The ﬂux also protects the cleaned surface through the heating cycle of the brazing or soldering operation.  

The machining of parts for brazing and soldering must be precise enough to maintain the required ﬁtting tolerance for proper joint thickness for several reasons. First, joint strength decreases as the joint thickness (the distance between the two workpieces) increases. Second, for the sake of economics and good capillary action, the joint thickness should be less than 0.010 in.  $(0.3\ \mathrm{\mm})$  . In addition, some brazing and soldering alloys are costly and should not be used needlessly. Smaller joint thickness requires a smaller amount of a brazing or soldering alloy.  

The applications of brazing and soldering are broad. Brazing is used for expensive and critical components such as jet engine parts as well as for comparatively inexpensive applications such as bicycle frames. Soldering is important in the plumbing industry for the joining of copper tubes and ﬁttings and in the electrical ﬁeld for the joining of wires and printed circuit connections.  

The brazing processes achieve a bond between materials by heating them in the presence of a ﬁller metal that has a liquidus above   $840^{\circ}\mathrm{F}$     $(450^{\circ}\mathrm{C})$   and below the solidus of the base metal. The brazing ﬁller alloys must be molten at temperatures above   $840^{\circ}\mathrm{F}$     $(450^{\circ}\mathrm{C})$   to join the base metals, which are completely solid at the brazing temperature. The ﬁller metal ﬂows between the closely ﬁtting joint surfaces by means of capillary action.  

The different brazing processes are referred to according to the method used to apply the heat. The most widely used processes are torch (TB), furnace

 (FB), induction (IB), resistance (RB), dip (DB), infrared

 (IRB), and diffusion brazing (DFB).  

Torch Brazing.  Torch brazing (TB), illustrated in Figure 1.43, is accomplished by heating the parts to be brazed with one or more oxyfuel gas torches using various fuels. Manual torch brazing is normally performed using hand-held torches. Automated torch brazing machines use preplaced ﬂuxes and preplaced ﬁller metal in paste, wire, or shim form.  

Manual and mechanized torch brazing processes are used to make lap joints in relatively thin sections ranging from 0.01 in. to 0.25 in. (  $0.25~\mathrm{mm}$   to   $6~\mathrm{mm}$  ). The joints can be brazed rapidly, but brazing speed decreases as the material thickness increases.  

Furnace Brazing.  Furnace brazing (FB) involves the use of a furnace to heat ﬂuxed or cleaned parts with the ﬁller metal placed at the joints. This process can be performed in continuous or batch mode. Furnace selection depends on the rate of production and the size of the assembly to be processed. Continuous furnaces are most effective for high production rates and simple joint designs. Batch furnaces with protective atmospheres are commonly used to fabricate relatively small groups of brazements. They are also used to supply the special heating and cooling cycles required for distortion control or heat treatment. Both the batch and con- tinuous furnaces are easy to operate. In many cases, the operator need only load, unload, or apply the ﬁller metal.  

Furnace brazing is particularly suited to the fabrication of brazements of complex design. For example, the critical application of a jet engine’s fuel nozzle illustrated in Figure 1.44 depends on 18 brazed joints along with seven welds that hold it together for consistent  

Figure 1.43—Torch Brazing  

operation over thousands of hours of service. Furnace brazing may also include the use of a vacuum, as illustrated in Figure 1.45.  

Induction Brazing.  Induction brazing (IB) involves heat obtained from resistance to a high-frequency current induced in the workpiece. The workpieces are not connected to the primary electrical circuit. Instead, they are placed in or near a high-frequency coil. The brazing ﬁller metal is usually preplaced. Flux is typically employed, except when using a protective or reducing atmosphere.  

The design of the joint and the coil setup must ensure that the surfaces of all joint members reach brazing temperature simultaneously. Joints should be self-jigging rather than ﬁxtured. The metal thickness of components does not normally exceed 1/8 in.   $\mathbf{\zeta}.3\ \mathbf{mm},$  ).  

Equipment setup, power supply and controls, and coil design are critical to producing a good quality brazement. When brazing various thicknesses, special attention must be given to coil design and the locations where metal thickness varies. Figure 1.46 illustrates six different ways in which an induction coil can be conﬁgured and positioned with respect to the workpieces that are to be heated for brazing.  

Photograph courtesy of Parker Hanniﬁn Company  

Production speeds are high as heating is accomplished in 4 to 10 seconds. Specially designed coil conﬁgurations allow a conveyor belt containing parts to pass through the coil. Induction brazing is commonly used when many parts must be made continuously over a long period. Nonetheless, small shops can handle short-run jobs very economically.  

Resistance Brazing.  Largely used to braze lap joints, resistance brazing (RB) achieves coalescence using the heat produced by the joint’s resistance to electric current transferred to the workpieces by electrodes. The brazing ﬁller metal can be preplaced or face fed. The ﬂux must be partially conductive.  

Parts to be brazed are held between two electrodes, which transmit force and current to the joint. Pressure is maintained on the joint until the ﬁller metal has solidiﬁed. The thickness of the base metal normally ranges from 0.005 in. to 0.50 in. (  $0.1\ \mathrm{mm}$   to   $12\;\mathrm{mm}$  ).  

The cost of resistance brazing equipment depends upon the power required to heat the workpiece to brazing temperature. Cost also varies with the complexity of the electrical controls. Conventional resistance brazing equipment is easy to operate, though more sophisticated equipment may require experience for setup and control operations.  

The brazing speed is very fast, especially when the power source and resistance tongs holding the electrode are adequate for the speciﬁc joint being made. Resistance brazing is most economical for special application joints that require the heat to be restricted to a very localized area without overheating the surrounding parts.  

Figure 1.47 is a photograph of a contact assembly that required a wear-resistant silver-tungsten   $(\operatorname{Ag-W})$  contact to be resistance brazed to a formed copper   $(\mathrm{Cu})$  part. Figure 1.48 is a photo micro graph of the brazed joint. It shows the contact at the top, the silverphosphorus ﬁller at the interface, and the copper at the bottom.  

Figure 1.45—High-Temperature, High-Vacuum Brazing Furnace  

Source:  American Welding Society (AWS) Committee on Brazing and Soldering, 1991,  Brazing Handbook , Miami: American Welding Society, Figure 11.11.  

Dip Brazing.  Dip brazing (DB) is a process that accomplishes joining using the heat produced by a molten ﬂux or molten metal bath. When a molten ﬂux bath is used, the bath also provides protection against oxidation. The molten metal bath also provides the ﬁller metal used in the joint.  

Both types of baths are heated in suitable vessels, containers, or crucibles to furnish and maintain the heat necessary for brazing, provide protection from oxidation, and provide ﬂuxing action if suitable salts are used. The molten ﬂux bath technique is used for most dip brazing applications, which range from thin sheet assemblies to heavier parts and very complex assemblies such as aluminum radiators and other heat exchangers. Careful cleaning of parts before and after brazing is essential.  

The dip brazing process, illustrated schematically in Figure 1.49, offers the advantages of ease of operation, excellent production speed, and high efﬁciency. Since large parts may require that as many as 1000 joints be brazed at one time, dip brazing can be extremely cost effective. However, in the molten metal bath variation, because the entire assembly to be brazed is dipped into the molten bath, dip brazing is limited to small parts that do not lower the temperature in the crucible below that required for brazing.  

Infrared Brazing.  Infrared brazing (IRB), illustrated in Figure 1.50, uses a high-intensity quartz lamp as the source of heat needed to produce coalescence. The process is particularly well suited for joining very thin materials, such as honeycomb panels for aircraft. It is usually not implemented with sheets thicker than 0.05 in.   $(1.3\;\mathrm{mm})$  ).
