Repository: ObsisMc/weldingLLM

# Welding LLM

This project further pre-trained the Mistral model and fine-tuned it with instructions using LoRA, based on five welding reference textbooks, aiming to develop a large language model specialized in the welding domain.

- model: `unsloth/Mistral-Nemo-Base-2407`
- Parameter-Efficient Fine-Tuning : LoRA
- Hardware: Colab A100, 40G

## Data Preparation <a name="data preparation"></a>

The preprocessed data is [here](https://drive.google.com/drive/folders/1XMb1OACE_Ww1xPY_cSpuA9DL-9vomNg8?usp=drive_link), which contains training and evaluation data.

File: data_example/processed/md/vol1/Chapter_1.md (part 4 of 4)
Assemblies to be brazed are supported in a position that allows the radiant energy of the quartz lamp to be focused on the joint. The assembly and the lamps can be placed in evacuated or controlled atmosphere retorts. The cost of brazing relatively thick joints is comparable to furnace brazing in terms of cycle time, atmosphere, and equipment.  

Diffusion Brazing.  Unlike the brazing processes discussed previously, diffusion brazing (DFB) is not  

Photograph courtesy of LeTourneau University  

Photograph courtesy of LeTourneau University  

deﬁned by its heat source, which is usually a furnace, but by the diffusion mechanism involved during heating and the application of pressure. In this process, a joint is formed between dissimilar metals by maintaining the brazement at a suitable temperature for a sufﬁcient time for mutual diffusion between the base metal and ﬁller metal to occur. Heating usually occurs in a furnace. While the brazement is held at a constant temperature, the chemical composition of the joint is changed by diffusion. A eutectic composition develops, along with  

Figure 1.49—Schematic Illustration of Flux Bath Dip Brazing  

the accompanying low melting temperature. As a result, the joint area temporarily becomes molten. Continued diffusion causes a departure from the eutectic composition. Hence, the melting temperature increases, and the molten metal becomes solid again, forming the brazement.  

The equipment used for diffusion brazing is similar to that used for diffusion welding. The joint produced by diffusion brazing has a composition that is considerably different from either the ﬁller metal or the base metal. Although the brazed joint area is indiscernible, it is stronger than the bonds produced by the other brazing processes. Joints produced with this process have a remelt temperature approaching that of the base metal.  

Figure 1.51 presents a photograph of a stamped metal sheet that contains the initial segment of nine jet fuel nozzle swirlers. The sheets are coated by electro less nickel plating, then stacked, weighted, and placed into a furnace. As diffusion occurs at the elevated temperature, transient melting occurs at the sheet interfaces, the weight on the sheets facilitates the bond. This procedure fulﬁlls the liquid-solid phase joining process which by deﬁnition is brazing. The nine swirlers are then removed from the diffusion brazed assemblies and installed in fuel nozzles. The 1 in.   $.25~\mathrm{mm})$   scale indicates that each swirler is less than 0.3 in. (  $.8\,\mathrm{\mm})$   in diameter.  

Diffusion brazing offers several advantages. As this process is not sensitive to joint thickness, relatively heavy parts can be brazed. It is applied to base metals ranging from thin foil to sections 1 in. to 2 in. (  $25~\mathrm{mm}$  to   $50\,\mathrm{\mm})$  ) thick. Moreover, many brazements that are difﬁcult to make with other processes can be produced  

Source:  Adapted from American Welding Society (AWS) Committee on Brazing and Soldering, 1991,  Brazing Handbook , Miami: American Welding Society, Figure 15.1. Figure 1.50—Infrared Brazing Apparatus  

with this method. The parts are usually ﬁxtured mechanically or tack-welded together. Butt and lap joints with good mechanical properties are created. Although diffusion brazing requires a relatively long time (30 minutes to 24 hours) to complete, a number of assemblies can be brazed simultaneously.  

Soldering (S) involves heating a joint to a suitable temperature and using a ﬁller metal (solder) that is completely molten below   $840^{\circ}\mathrm{F}$     $(450^{\circ}\mathrm{C})$  . The process is used on base metals that are completely solid at the sol  

Figure 1.51—Diffusion-Bonded Fuel Nozzle Swirlers  

dering temperature. The solder is distributed between closely ﬁtted joint surfaces by capillary action. Heat is required to raise the joint to a suitable temperature to melt the solder and promote the action of the soldering ﬂux that has been pre positioned on the surface of the metal. This allows the molten solder to wet and ﬂow into the joint. Flux residues may be removed when the joint has cooled.  

Soldering is used to join a wide range of metal thicknesses, from very thin ﬁlms to relatively thick components such as bus bars and pipe. Successful soldering requires the shaping of parts to ﬁt closely together. The surfaces to be joined must also be cleaned.  

The variations of the soldering processes are deﬁned by the source or method of heating used in each. Soldering processes widely used in industry are dip (DS), iron (INS), resistance (RS), torch (TS), induction (IS), furnace (FS) infrared (IRS), ultrasonic (USS), wave (WS), and cascade soldering (CS). Most of these are similar in application to the brazing methods described above. Dip, wave, and cascade soldering are illustrated in Figure 1.52.  

Automated soldering equipment produces the highest quality joints at a low cost. Wave and cascade soldering are automated processes. They are often used by the electronic industry to produce many high-quality soldered joints simultaneously. For example, circuit boards are commonly soldered using the wave or  

Figure 1.52—Schematic Illustration of (A) Dip Soldering; (B) Wave Soldering; and (C) Cascade Soldering  

cascade methods. On the other hand, manual soldering with a traditional copper-tipped soldering iron is a relatively slow process requiring a certain degree of skill, especially when soldering crucial electronic equipment or complex or critical components. It is economical when production rates are low. Manual dip soldering, which is much faster than manual soldering, is useful for moderate production requirements. A high degree of operator skill is not required for automated soldering such as wave or cascade soldering.  

Braze welding (WB) is a joining process that accomplishes coalescence using a ﬁller metal with a liquidus above   $840^{\circ}\mathrm{F}$     $(450^{\circ}\mathrm{C})$   and below the solidus of the metal. Braze welding is different from brazing in that the ﬁller metal is not distributed throughout the joint by means of capillary action.  

Normally performed with an oxyfuel gas torch, braze welding is carried out at a lower temperature than welding since the base metal is heated only enough to melt the ﬁller metal. For example, a brazing ﬁller metal typically used to repair cast iron is completely molten at   $1650^{\circ}\mathrm{F}$     $(899^{\circ}\mathrm{C})$  , which is about   $\bar{1000^{\circ}\mathrm{F}}$   $(538^{\circ}\mathrm{C})$   below the melting temperature of cast iron.  

Braze welding is typically used to repair cracked or broken gray iron castings or to salvage other broken items. A groove is usually prepared by grinding out the defect, or a ﬁllet joint may be used to add an additional reinforcing member to the salvage job. If a single pass is not sufﬁcient to complete the repair, multiple passes are used. In this case, each successive pass welds onto the previous passes, but the bond to the base metal is created by diffusion since this metal remains solid throughout the process. The ﬁller metal used for braze welding is more viscous than that employed for brazing. This higher viscosity permits the metal to build up, forming a weld-type deposit, rather than ﬂow as would be required to ﬁll the capillary-type joint used for brazing.  

The selection of a cutting method has important implications. As with choosing the best joining method, potential cutting methods must be investigated and evaluated with respect to the priorities that are established for the application. The objective is to choose the best method based on a consideration of economy, process capability, and the effects on the material to be cut.  

Although thermal methods are usually the most economical and offer the greatest productivity, some materials are adversely affected by the signiﬁcant heat produced by these methods. Nonthermal methods are usually slower, but they can be used with precision on a wide variety of metals and nonmetals.  

The thermal cutting (TC) processes accomplish the severing or removal of metal by means of localized melting, burning, or vaporizing of the workpiece. Though all utilize heat to accomplish the cut, each process has a different principle of operation. The various processes also have different applications with respect to materials and thicknesses.  

The thermal cutting processes most widely used in industry are oxyfuel gas (OFC), plasma arc (PAC), air carbon arc (CAC-A), and laser beam cutting (LBC). Table 1.2 presents an overview of their capabilities.  

The oxyfuel gas cutting (OFC) processes utilize the heat produced by an oxyfuel ﬂame to accomplish cutting. In this process, the metal to be cut is heated to its kindling temperature (the temperature at which steel rapidly oxidizes) using a fuel gas-oxygen mixture (the most widely used fuels are acetylene, natural gas, propane, and other special formulations). At this point, a high velocity stream of oxygen is introduced, and rapid oxidation (burning) takes place. The reaction quickly penetrates the thickness of the steel workpiece, with some of the molten metal being blown out underneath. Illustrated in Figure 1.53, these processes are used extensively in the severing or gouging of carbon steel.  

To perform a cut with oxyfuel gas cutting, the metal must react with oxygen to produce an oxide. The oxide must have a melting temperature that is lower than that  

\*This table should be regarded as only a very general guide to process applicability. For processes to be used with speciﬁc alloys, the manufacturer or other appropriate sources should be consulted.  ${}^{\dag}0\mathsf{F}0=0$  xyfuel gas cutting;  ${\mathsf{P A C}}=$   plasma arc cutting;  $\mathsf{C A C}\mathsf{-A}=$   air carbon arc cutting; and  $\mathsf{L B C}=$  laser beam cutting. ‡ Process applicable with special techniques. All other processes (x) are commercially applied.  

Source:  Adapted from Kielhorn, W. H., 1978,  Welding Guidelines with Aircraft Supplement , Englewood, Colorado: Jepperson Sanderson, Figure 5.82.  

of the metal being cut. If an oxide with a very high melting temperature, termed a  refractory oxide , develops, it acts as a protection from further oxidation. This protection barrier renders the process ineffective. Refractory oxides develop when performing oxyfuel gas cutting with materials such as stainless steels.  

The cutting tips used are designed to provide a ring of oxyfuel gas ﬂames. These ﬂames preheat the metal to its kindling temperature. The cutting tips are also designed to produce a small-diameter, high-velocity stream of oxygen to oxidize and remove metal, producing a narrow cut or kerf in the steel. The torch is moved at a speed that maintains an acceptable cut quality. The quality and speed of the cut depend on the design and size of the torch tip, the distance from the steel surface, the travel speed, oxygen, and the fuel gas pressures and resulting ﬂow rates. All these variables must be regulated for the particular material type and thickness being cut.  
The travel speed employed in oxyfuel gas cutting depends upon the type and thickness of material and the characteristics of the oxyfuel gas ﬂame. For relatively thin steel of less than   $1/2$   in.   $(12~\mathrm{mm})$  , the travel speed is limited by the speed at which the kindling temperature can be reached and maintained in front of the cut. Thus, for thinner metals, the oxyfuel gas mixture that yields the hottest and most concentrated ﬂame— oxyacetylene—is ideal. When cutting thick steel, the speed of travel is limited by the speed at which the oxidation can penetrate through the steel. For thicker metals, a more diffused ﬂame with a lower temperature is ideal. This kind of ﬂame prevents the top edge of thicker metals from becoming overheated.  

Cutting torches and tips are designed for speciﬁc fuel gases or groups of fuel gases. Injector designs are used for fuel gas pressures of less than 2 pounds per square inch   $\mathrm{(lb/in.}^{2}\mathrm{)}$   (14 kilopascal   $[\mathrm{k}\mathrm{Pa}])$  ), whereas positive pressure designs are utilized for fuel gas pressures of more than   $2\ \mathrm{\breve{l}b/i n}$  .    $(14~\mathrm{kPa})$  . Some cutting tips are designated for use with standard speed and standard pressure; others are high-speed, high-pressure tips.  

Oxyfuel gas cutting is often applied in the cutting of mild steel plates. Theoretically, no limit exists with respect to the maximum thickness that can be cut with this process. High-quality industrial cuts have been made in metal more than 2 ft   $(600\;\mathrm{mm})$  ) thick. However, a metal thickness of less than   $1/4$   in.   $.6\:\mathrm{mm})$   is often distorted because of the localized heating.  

Alloyed steels are more difﬁcult to sever. The speed, quality, and even the feasibility of cuts in alloyed steel depend on the alloy type and amount present. Stainless steels cannot be cut with the standard oxyfuel cutting torch because they develop refractory oxides during the process. To sever stainless steel using oxyfuel gas cutting, ﬂux can be added to neutralize the protective refractory oxides or iron can be added to reduce the chromium content. At greater than   $11\%$  , chromium is the main element alloyed with iron to produce the corrosion resistance characteristic of stainless steels. When stainless steel is cut using the oxyfuel gas method, refractory oxides quickly form, preventing rapid oxidation from continuing. The chromium content can be reduced by injecting iron powder into the cutting stream or placing a mild steel waster plate on the surface of the metal to be cut.  

Modi cations of oxyfuel gas cutting equipment are used for scarﬁng metal, gouging U-grooves, removing defective welds, and beveling plate edges in preparation for welding. Equipment has also been developed to allow the cutting of sheets or thin plates of steel stacked approximately 2 in.   $(50~\mathrm{mm})$  ) high.  

Manual oxyfuel gas cutting operations are often selected for implementation because personnel can be trained to operate the equipment in a short time. However, considerable skill is necessary to produce highquality manual cuts and bevels suitable for welding. The skill requirements for single or multitorch mechanized equipment are dependent on the application, the edge con gu ration desired, and the technical capability of the equipment. Equipment controlled by computer or electronic tracing can shape-cut many parts at once, depending on the number of torches on the machine.  

Plasma arc cutting (PAC), illustrated in Figure 1.54, is accomplished with an extremely hot, high-velocity plasma jet formed by an arc and the ionized gas ﬂowing from a constricted oriﬁce. The arc-gas plasma energy is concentrated on a small area of the workpiece, where the arc-gas plasma melts the metal and forces the molten metal through the kerf and out beneath the metal. Light- to medium-duty plasma arc cutting systems use compressed air as the plasma gas. Heavy-duty systems typically use nitrogen or an argon-hydrogen mixture for the plasma gas, and carbon dioxide or an inert gas as the secondary or shielding gas.  

Plasma arc cutting can incorporate the use of water in several ways. Water can be injected into the plasma oriﬁce to supplement the super heat. It can also be used as a shroud around the arc to minimize noise, pollution, and arc brilliance. The metal can also be submerged in water contained in a cutting table tank to minimize the heat-affected zone and distortion.  

A versatile process, plasma arc cutting is capable of cutting all metals, both ferrous and nonferrous. Mild steel can be severed two to three times faster with this process than with oxyfuel gas cutting. However,  

Figure 1.54—Schematic Representation of Plasma Arc Cutting  
because more metal is removed from the top surface than from the bottom, the kerfs are wider and somewhat tapered. Special nozzles are designed to cut a square edge on one side of the kerf, leaving the entire taper on the other side.  

Plasma arc cutting torches are available for manual cutting. Like oxyfuel gas cutting, manual plasma arc cutting is easy to learn, but difﬁcult to perfect, especially when making cuts suitable for welding. Compressed-air plasma arc cutting machines readily make clean cuts on thin-gauge materials, such as those used for vehicle bodies. Mechanized equipment is extensively used for industrial applications, cutting metal up to about 3 in.  $(75\ \mathrm{mm})$  ) thick. Plasma arc is also a viable process for gouging.  

Air carbon arc cutting (CAC-A) uses an arc to melt the metal, which is subsequently blown away by a highvelocity jet of compressed air. This process is applicable to most metals, as indicated in Table 1.2.  

The electrodes used in air carbon arc cutting operations are made from carbon. They are coated with copper to enhance their current-carrying capacity. Standard constant-current welding power sources of sufﬁcient capacity for the electrode size are used to provide the current. The electrodes used to perform the air carbon arc gouging of U-grooves are normally larger than those used for shielded metal arc welding; thus, the current demands are greater. Air is normally supplied by conventional shop air compressors, which can maintain ﬂow rates of 20 cubic feet per minute   $(\mathrm{ft}^{3}/\mathrm{min})$   to   $30~\mathrm{ft^{3}/m i n}$  (600 liters per minute   $\mathrm{[L/min]}$   to  $900~\mathrm{L/min})$  ) at  $80\,\mathrm{lb/in}$  .

  $(550\;\mathrm{kPa})$  .  

Manual air carbon arc cutting electrode holders, like the one shown in Figure 1.55, resemble the holders used in shielded metal arc welding. However, air carbon arc cutting holders are equipped with two to three oriﬁces to permit the air jet to ﬂow through and blow away the molten metal produced by the arc. To ensure that the air jet can effectively blow away molten metal, the copper-coated carbon electrode should be held 3 in. to 4 in. (  $76~\mathrm{mm}$   to   $100\ \mathrm{mm})$  ) away from the arc. As the electrode sublimates, becoming shorter, it can be repositioned as desired.  

In gouging operations, the depth and contour of the groove are controlled by the electrode angle, travel speed, and current. Grooves up to   $5/8$   in.   $(16~\mathrm{mm})$  ) deep can be made in a single pass. In severing operations, the electrode is held at a steeper angle and directed at a point that will permit the tip of the electrode to pierce the metal being severed.  

Semiautomatic or fully automatic air carbon arc cutting equipment has the capacity to cut U-grooves of virtually uniform geometry. In manual work, the geom  

Figure 1.55—Manual Air Carbon Arc Electrode Holder with Electrode  

etry of U-grooves is dependent on the skill possessed by the cutting operator. Manual techniques are more suitable than automatic methods for removing weld defects or severing excess metal from castings. Manual air carbon arc cutting operators must be trained to avoid shorting the electrode, which can deposit carbon particles in the metal. These particles can create very hard spots in the metal, leading to cracks or machining d if cul ties.  

Laser beam cutting (LBC) is a thermal cutting process that accomplishes a cut by locally melting and vaporizing material with the heat produced by a laser beam. The process is used with or without an assisting gas, which helps remove molten or vaporized material. Figure 1.56 illustrates the laser beam cutting process. The equipment used to produce the laser beams is described in the section on laser beam welding.  

Among the applications of the laser beam process, cutting is the most common, enjoying an excellent growth rate worldwide. Internationally, laser cutting and the related processes of drilling, trimming, and scribing account for more than   $50\%$   of industrial laser installations. A high-power carbon dioxide laser can cut steel up to 1 in.   $(25~\mathrm{mm})$   thick. However, good quality cuts are typically made on metal thinner than   $3/8\,\mathrm{\in}$  .

  $(9.5\;\mathrm{mm})$  ). Neodymium-doped yttrium aluminum garnet

 (Nd:YAG) lasers are also used. Depending on the material, a jet of reactive gas such as oxygen can be applied coaxially with the beam, improving process speed and cut edge quality.  

Figure 1.56—Schematic Illustration of Laser Beam Cutting  

Laser beam cutting offers the advantages of highspeed production, narrow kerfs, low heat input, and minimal workpiece distortion. An easily automated process, it can be used to cut most materials. Finishing operations are usually not required. It also is advantageous for short production runs. Noise, vibration, and fume levels are quite low. Relative movement between the beam and the workpiece can easily be programmed using computer numerical control (CNC) workstations. High precision and good edge quality are common even in three-dimensional laser beam cutting.  

Laser beam drilling is closely related to cutting. Drilling involves higher beam densities and shorter dwell times than laser cutting. The high-intensity pulsed output from the solid-state lasers with shorter wavelengths (e.g., the Nd:YAG lasers) is more suitable for drilling metals. Carbon dioxide lasers are typically used to drill nonmetallic materials such as ceramics, composites, plastics, and rubber. Laser drilling is cost effective for producing holes less than 1 in.   $(25\ \mathrm{mm})$  deep and up to  $0.060$   in.   $(1.5~\mathrm{mm})$  ) in diameter. In this range, laser beam drilling is a cost-effective alternative to mechanical, electrochemical, and electrical discharge machining.  

Laser beam material processing equipment is expensive, however. The equipment also requires skilled operators with a good knowledge of this sophisticated equipment and laser-material interaction. With the increased use of the process, the price of laser cutting systems may decrease somewhat in the future.  

Water jet cutting uses a high-velocity water jet to cut a variety of materials, including metals and nonmetallic materials. The water jet is formed by forcing water through a 0.004 in. to 0.024 in.   $0.1\ \mathrm{mm}$   to   $0.6~\mathrm{mm}$  ) oriﬁce in a manufactured sapphire under a high pressure of   $30\;\mathrm{\ksi}$   to 60 ksi   $\mathrm{\bar{20}}7\ \mathrm{MPa}$   to   $41\bar{4}\;\;\mathrm{\bar{MP}a)}$  . Although water jet cutting is not a thermal cutting process, it is somewhat related inasmuch as a kerf is produced by concentrated water jet erosion.  

The principles of the various thermal cutting processes previously described in this chapter differ in the way energy is utilized to sever materials. In water jet cutting, water—sometimes with an abrasive additive— is used to erode the material to effect the cut, thus making a kerf in the same manner as the thermal methods. As a machine tool cutting device is not employed in water jet cutting, this process is more closely related to the thermal cutting techniques than to machine tool methods.  

Figure 1.57 illustrates a stack of dissimilar materials—including carbon steel, brass, copper, aluminum, and stainless steel—being cut. An abrasive jet is particularly effective for cutting laminates of different materials, including sandwiched sections of metals and nonmetals. As the abrasive jet is capable of penetrating most materials, pre drilling usually is not required. Table 1.3 lists the cutting procedure variables for nine nonmetallic materials.  

The two types of water jet cutting are simple water jet cutting and abrasive water jet cutting. Simple water jet cutting uses only water, while abrasive water jet cutting uses water mixed with an abrasive grit. In simple water jet cutting, tapered cuts are typically encountered because the water has a tendency to spread as it leaves the oriﬁce. Kerf tapering may be reduced by adding long-chain polymers such as polyethylene oxide to the water or by decreasing travel speed. With abrasive water jet cutting, tapered kerfs are usually not encountered unless the cutting speed is too fast, the workpiece is too thick, or an excessively worn nozzle has been used.  

The oriﬁce nozzle, normally the only part that wears, requires replacement every 2 to 4 hours of constant operation. Cuts are usually clean, and minimal deburring, if any, is needed on many applications. Minimal lateral forces are generated, simplifying ﬁxturing. The process is readily adaptable to robotic control.  

Water jet cutting has several limitations. It is capable of only relatively low cutting speeds. In addition, the pumps and pressure chamber required to propel and direct the water jet are expensive, so initial capital investment is high. A device must also be provided to collect the discharge from the cutting stream, and the discharge requires proper disposal. Materials cut must be softer than the abrasive used. In addition, bending on very thin ductile metals may result from the force of the abrasive jet, producing burred edges.  

Figure 1.57—Water Jet Cutting of Dissimilar Materials  

The thermal spraying (THSP) processes deposit metallic or nonmetallic surfacing materials in a molten or semimolten state on a substrate to create a thermal spray deposit. In these processes, metallic or nonmetallic material is heated and then propelled from a gun nozzle by a gas jet. The material is propelled in atomized form onto the substrate. Initially, the surfacing material may be in the form of wire, rod, or powder. Methods of heating the surfacing material to the plastic or molten state include an oxyfuel gas ﬂame, as illustrated in Figure 1.58, an electric arc, a plasma arc, or an explosive gas mixture. Most metals, cermets (ceramicmetal mixtures), oxides, and hard metallic compounds can be deposited using one or more process variations. Thermal spraying can also be employed to produce freestanding objects using a disposable substrate.  

Compressed air, which causes oxides to form on each particle (oxidation), is used with some thermal spraying methods to propel the molten particles across a distance. Even when compressed air is not used, oxidation occurs merely from the ambient air present between the nozzle and substrate. When molten particles strike a substrate, they ﬂatten and form thin platelets that conform to the surface. These platelets rapidly solidify and cool. Successive layers are then built up to create the desired thickness.  

The bond between the spray deposit and the substrate, though metallurgical to some extent, is primarily mechanical. The degree of strength of each bond depends upon the thermal spraying method and procedure used. In some cases, a postspray fusion heating operation on the spray deposit enhances particle coalescence and bond strength, causing a diffusion or chemical reaction between the sprayed deposit and the substrate. The properties of the deposit depend upon its density, the cohesion between the deposited particles, and adhesion to the substrate.  

Thermal spraying is widely used in surfacing applications to attain or restore desired dimensions; to improve resistance to abrasion, wear, corrosion, oxidation, or a combination of these; and to provide speciﬁc electrical or thermal properties. Thermally sprayed deposits are frequently applied to new machine elements to provide surfaces with desired characteristics for the application.  

A variety of different thermal spraying methods, including ﬂame (FLSP), arc (ASP), plasma (PSP), and detonation ﬂame spraying, are categorized according to the method used to heat the surfacing material. The combustion and electrical methods both involve the heating of the spray material to the molten or plastic state and then the propelling of the atomized material onto the substrate. Most thermal spraying applications utilize mechanized systems.  

In ﬂame spraying (FLSP), illustrated schematically in Figure 1.58, the surfacing material is continuously fed into and melted by an oxyfuel gas ﬂame. The material may initially be in the form of wire, rod, or powder. Molten particles are projected onto a substrate by an air jet or gas combustion. Figure 1.59 illustrates oxyfuel  

Figure 1.58—Schematic of Oxyfuel Gas Flame Spraying  

gas ﬂame spraying with a hyper velocity powder ﬂame spray torch.  

In plasma arc spraying (PSP), the heat required to melt the surfacing material is provided by a nontransferred plasma arc. The arc is maintained between an electrode that is usually made of tungsten and a constricting nozzle. An inert or reducing gas, under pressure, enters the annular space around the electrode along with the surfacing powder. The non transferred arc on the electrode heats the powder and gas to a temperature above  $^{15,000^{\circ}\mathrm{F}}$     $(830\bar{0}^{\circ}\mathrm{C})$  ). The hot plasma gas and heated powder particles pass through the constricted oriﬁce and are propelled from the nozzle at a very high velocity. The particles impact the substrate to create a denser deposit and stronger bond than is possible with the oxyfuel gas or arc thermal spraying method.  

Arc spraying (ASP) utilizes an arc formed between two continuously fed electrode wires. This arc melts the metal electrode wire. Then, compressed air propels the molten particles to the substrate. Capable of deposition rates exceeding   $100\ \mathrm{lb/hr}$     $(45~\mathrm{kg/hr})$  ), this is the fastest thermal spraying method available. A schematic of wire arc spray is shown in Figure 1.60.  

Shown in Figure 1.61, the detonation ﬂame spraying (DFSP) method operates on a principle that is signiﬁ- cantly different from the other three methods. In this process, rapid, successive detonations of an explosive mixture of oxygen and acetylene occur in a gun chamber. The detonation repeatedly heats charges of powder and projects the molten particles onto a substrate. The particles exit the gun at a much higher velocity than  

Figure 1.60—Schematic Illustration of Arc Spraying  

Figure 1.61—Schematic of Oxyfuel Gas Gun for Detonation Flame Spraying  

that utilized in the other methods, producing a dense deposit that has a strong bond with the substrate.  

This chapter describes the most important welding, cutting, and allied processes in use in industry. Before making ﬁnal decisions regarding process selection for an application, an objective, in-depth study and a thorough investigation should be made. Process selection has major implications with respect to manufacturing costs. Inasmuch as equipment costs can vary from a few hundred to millions of dollars, the cost of equipment versus production volume must be carefully evaluated. The right decisions regarding equipment selection can result in great rewards, including remaining competitive in the global market.
