Repository: ObsisMc/weldingLLM

# Welding LLM

This project further pre-trained the Mistral model and fine-tuned it with instructions using LoRA, based on five welding reference textbooks, aiming to develop a large language model specialized in the welding domain.

- model: `unsloth/Mistral-Nemo-Base-2407`
- Parameter-Efficient Fine-Tuning : LoRA
- Hardware: Colab A100, 40G

## Data Preparation <a name="data preparation"></a>

The preprocessed data is [here](https://drive.google.com/drive/folders/1XMb1OACE_Ww1xPY_cSpuA9DL-9vomNg8?usp=drive_link), which contains training and evaluation data.

If you want to use the shared evaluation data, which only contains multiple-choice questions, please see [`eval/README.md`](https://drive.google.com/file/d/1kBvlTifjtF4ZDBcCKowQ4JD8rLJ-Xvpr/view?usp=drive_link) before using it.

If you want to prepare your own training data, please see `preprocess/README.md` for more details. The data will be generated in `data` folder and the `data_example` folder is provided for your reference.

## Finetuning

See `finetune/README.md` for more details.

## Evaluation

This project uses a dataset with multiple-choice questions to evaluate the model as mentioned in [Data Preparation](#data-preparation) section.

The initial result is [here](https://drive.google.com/drive/folders/1OPa0XTPesiumaL8A0WP4rGu_AhgEohgf?usp=drive_link).

## Future Improvement

- Higher-Quality training and evaluation data
- Larger LLM / Train more parameters

File: data_example/raw/md/vol1/Chapter_1.md (part 1 of 4)
# CHAPTER 1  

SURVEY OF  JOINING, CUTTING, AND ALLIED  PROCESSES  

![](https://cdn-mineru.openxlab.org.cn/model-mineru/prod/74d8ce06f15a8dce36b469a1e908a564734b488086e4d856cb43b5038d03358f.jpg)  

W. H. Kielhorn, Chair LeTourneau University  

Y. Adonyi LeTourneau University  

R. L. Holdren Edison Welding Institute  

R. C. Horrocks, Sr. Springﬁeld & Clark  Company  

N. E. Nissley The Ohio State University  

# Welding Handbook  Volume 1 Committee  Member:  

T. D. Hesse Technical Welding Service  

# Contents  

Introduction 2 Joining Processes 3 Cutting Processes 42 Thermal Spraying 47 Conclusion 49 Bibliography 49 Supplementary Reading List 50  
# CHAPTER 1  

# SURVEY OF JOINING, CUTTING, AND ALLIED PROCESSES  

# INTRODUCTION  

This chapter introduces the conventional and more widely known joining, cutting, and thermal spraying processes. The distinguishing features of the various processes are summarized and compared to one another. Among the joining processes reviewed are the arc, resistance, and solid-state welding processes as well as brazing, soldering, and adhesive bonding. The cutting processes examined include thermal and nonthermal methods. The thermal spraying processes considered include ﬂame and plasma arc spraying as well as arc and detonation ﬂame spraying.  

With respect to process selection, as several processes may be applicable for a particular job, the challenge lies in selecting the process that is most suitable in terms of ﬁtness for service and cost. However, these factors may not be compatible, thus forcing a compromise. The selection of a process ultimately depends on several criteria. These include the number of components to be fabricated, capital equipment costs, joint location, structural mass, and the desired performance of the product. The adaptability of the process to the location of the operation, the type of shop, and the experience and skill levels of the employees may also have an impact on the ﬁnal selection. These criteria are examined as they relate to the various joining, cutting, and thermal spraying processes.  

As this chapter is intended to serve merely as a survey of the most common joining, cutting, and thermal spraying processes,  the reader is encouraged to conduct a thorough investigation of the processes that appear to have the best potential for the intended applications. This investigation should take into account safety and health considerations such as those presented in the American National Standard  Safety in Welding, Cutting, and Allied Processes,  ANSI Z49.1,  and the information provided in the manufacturers’ material safety data sheets (MSDSs). Additional sources of information about the joining, cutting, and allied processes are listed in the Bibliography and Supplementary Reading List at the end of this chapter. In particular, Welding Processes,  Volume 2 of the American Welding Society’s  Welding Handbook , 8th edition, presents in  
depth coverage of each of the welding, cutting, and allied processes.  

# JOINING PROCESSES  

The goal of the joining processes is to cause diverse pieces of material to become a uniﬁed whole. In the case of two pieces of metal, when the atoms at the edge of one piece come close enough to the atoms at the edge of another piece for inter atomic attraction to develop, the two pieces become one. Although this concept is easy to describe, it is not simple to effect. Surface roughness, impurities, ﬁtting imperfections, and the varied properties of the materials being joined complicate the joining process. Welding processes and procedures have been developed to overcome these d if cul ties by incorporating the use of heat or pressure, or both. Though portions of this description do not apply to brazing, soldering, and adhesive bonding, an explanation will be given when these processes are described later in the chapter.  

Barring a few exceptions, most welding processes apply signiﬁcant heat to the base material. This heat is only a means to bring the atoms at the edge of one piece of material close enough to the atoms of another piece for inter atomic attraction. However, this heat is detrimental to the micro structure of the materials being joined. As hot metal tends to oxidize, sufﬁcient protection from oxidation must be provided by the welding process to prevent this detrimental reaction with ambient oxygen. Some metals are far more sensitive than others, in which case protection from oxidation becomes more demanding. Thus, while examining each welding process, the reader should consider whether heat is produced by the process and, if so, the manner in which it is produced. The means by which sufﬁcient protection against oxidation is provided by the process should then be identiﬁed.  

The selection of an appropriate joining and cutting process for a given task involves a number of considerations. These include the following:  

1. Availability and ﬁtness for service; 2. Skill requirements; 3. Weld ability of the base metal alloy with respect to type and thickness; 4. Availability of suitable welding consumables; 5. Weld joint design; 6. Heat input requirements; 7. Demands of the welding position; 8. Cost of the process, including capital expenditures, materials, and labor; 9. Number of components being fabricated;  

10. Applicable code requirements; and 11. Safety concerns.  

The overview of the joining processes featured in Table 1.1 presents an initial reference guide to the capabilities of various joining processes with respect to a variety of ferrous and nonferrous metals. This table indicates the processes, materials, and material thickness combinations that are usually compatible. The columns on the left list various engineering materials and four arbitrary thickness ranges. The processes most commonly used in industry are listed across the top.  

It should be noted that additional information such as the considerations listed above must be taken into account before process selections are ﬁnalized. Nonetheless, Table 1.1 serves as a useful tool in providing general guidelines for the screening and selection process.  

# ARC WELDING  

The term  arc welding  applies to a large, diversiﬁed group of welding processes that use an electric arc as the source of heat. The creation of a weld between metals using these processes does not usually involve pres- sure but may utilize a ﬁller metal. The arc is struck between the workpiece and the tip of the electrode. The intense heat produced by the arc quickly melts a portion of the base metal, resulting in the formation of a weld. The arc welding processes may be moved along the joint to produce the weld or held stationary while the workpiece is moved under the process.  

Arc welding operations are performed by conducting the welding current through consumable electrodes, which take the form of a wire or rod, or nonconsumable electrodes, consisting of carbon or tungsten rods. Metal arc processes utilize consumable electrodes that combine electrode ﬁller metal with the molten base metal to create the weld. They may also produce a slag covering to protect the molten metal from oxidation. The non consumable arc processes can generate a weld by melting the base metal only, resulting in what is termed an  autogenous weld . If ﬁller metal is required in a non consumable process, it may be fed either manually or mechanically into the molten weld pool. In this case, the non consumable electrode serves only to sustain the arc.  

# Shielded Metal Arc Welding  

Illustrated in Figure 1.1, shielded metal arc welding (SMAW) is a basic, versatile process used to weld ferrous and some nonferrous metals. The most widely known of the arc welding processes, shielded metal arc welding is sometimes referred to colloquially as  stick  
![](https://cdn-mineru.openxlab.org.cn/model-mineru/prod/adebe977b19055e8fcd2cc5836a2027622b509fd82a03890982a96b275ee8165.jpg)  
\* SMAW  $=$  shielded metal arc welding; SAW  $=$  submerged arc welding; GMAW  $={\mathfrak{g a s}}$   metal arc welding; FCAW  $=$   ﬂux cored arc welding;  ${\mathsf{G I A W}}={\mathsf{g a s}}$   tungsten arc welding;  ${\mathsf{P A W}}=$   plasma arc welding;  $\mathsf{E S W}=$  electro slag welding;  $\mathsf{E G W}=\mathsf{\Omega}$  electrogas welding;  ${\sf R W}=$  resistance welding;  $\mathsf{F W}=$   ﬂash welding; OFW  $=$   oxyfuel gas welding; DFW  $=$  diffusion welding;   $\mathsf{F R W}=$  friction welding; EBW  $=$   electron beam welding;  $\mathsf{L B W}=$  laser beam welding;  $\mathsf{T B}=$   torch brazing;  $\mathsf{F B}=$   furnace brazing;  ${\mathsf{R B}}=$  resistance brazing;   $|{\mathsf{B}}=$   induction brazing;  ${\mathsf{D B}}={\mathsf{d i p}}$   brazing;  $\mathsf{I R B}=$   infrared brazing;  $\mathsf{D B}=$  diffusion brazing; and  ${\mathsf{S}}=$   soldering. †    ${\mathsf{S}}=$   sheet (up to  $1/8$   inch [in.] 3 millimeters [mm]);  $|=$  intermediate (1/8 in. to 1/4 in. [3 mm to 6 mm]);  ${\mathsf{M}}=$   medium (1/4 in. to   $3/4$   in. [6 mm to  $19\,\mathrm{mm}]$  );  $\mathsf{T}=$   thick (  $.3/4$   in.   $[19\,\mathsf{m m}]$   and up). ‡  Commercial process. §  Copper requires molybdenum-coated tips.  
![](https://cdn-mineru.openxlab.org.cn/model-mineru/prod/cab32dacbc3f9fb901bf1f90ed020c42a16a3babaea2e311d221011ae1c7ddc3.jpg)  
Source:  Adapted from Linnert, G. E., 1994,  Welding Metallurgy , 4th ed., Miami: American Welding Society, Figure 6.8.  

welding  or simply  arc welding . This process, which is applied without pressure, incorporates the use of a metal arc (an arc that transfers metal) which is formed between a covered electrode and the weld pool. The electrode consists of a wire core around which a concentric mixture of silicate binders and powdered materials such as ﬂuorides, carbonates, oxides, metal alloys, and cellulose is extruded. This covering serves as a source of arc stabilizers and vapors to displace air as well as metal and slag to protect, support, and insulate the hot weld metal.  

Generically, the qualiﬁer  shielded metal arc  could be used to describe a number of arc processes. However, this term is unique to the process in which shielding is achieved by means of the decomposition of the coating on the electrode as it is consumed by the heat of the arc.  

The bare section of the electrode is clamped into an electrode holder, which, in turn, is connected to the power source by a cable. The workpiece is connected to the other power source terminal. The arc is initiated by touching the tip of the electrode on the workpiece and then withdrawing it slightly. The heat of the arc melts the base metal in the immediate area along with the electrode’s metal core and covering. The molten base metal, the wire core, and any metal powders in the covering coalesce to form the weld.  

When arc welding came into existence during the latter part of the nineteenth century, welding was hindered by the less-than-ideal electrical power sources available and the fact that a bare metal rod served as the consumable electrode. This bare metal electrode made it very difﬁcult to initiate and maintain an arc. Moreover, because the bare electrode provided no protection from the atmosphere, the resulting weld had poor properties.  
Coverings for welding electrodes were developed in the 1920s and have undergone improvements in terms of formulation and production ever since. These improvements have resulted in ease of arc initiation and operation as well as excellent weld properties. The ingredients in the coatings perform a number of functions. They stabilize the arc, thereby rendering excellent operation performance. They produce (1) shielding vapors, which displace air; (2) de oxidizers and other scavengers that purify the weld; and (3) slag, which provides a physical protection or “lid” over the hot weld metal. Electrode coatings that incorporate powdered metal increase the deposition rate potential and enable the operator to drag the electrode lightly instead of having to maintain a proper arc length manually. This reduces operator fatigue, minimizes skill requirements, and often increases productivity.  

Covered welding electrodes are available in diameters ranging from 1/16 inch (in.) to   $5/16$   in. (2 millimeters   $[\mathrm{mm}]$   to   $8~\mathrm{mm}$  ). The smaller diameters are used with low currents for the joining of thin sections, limited-access work, and welding in the vertical and overhead welding positions. The larger-diameter electrodes require higher currents, which produce higher weld deposition rates. With respect to economy, the goal is to use the electrode with the highest deposition rate and the highest current practical for the application.  

In order to realize the economic potential of the larger electrodes coated with metal powder, the amperage per square inch (in. ) (square millimeter   $[\mathrm{mm}^{2}]$  ) of the electrode cross-sectional area, termed  current density , must be optimized. Although electrodes can function at a sign i cant ly lower current density than the optimum setting, a low current density decreases productivity. Weld deposition rates vary directly in relation to the current density used.  

While smaller electrodes cannot successfully conduct high currents, they are able, at a certain point, to maintain high current density. A point is reached at which small electrodes sustaining high current densities yield higher deposition rates than larger electrodes with lower current density. For this reason, other welding processes that utilize a continuous wire feeder often render greater productivity. They use an electrode that is much smaller in diameter, which can sustain much higher current density than shielded metal arc welding electrodes.  

The application of the shielded metal arc welding process involves relatively high labor costs. This process yields a deposition efﬁciency of less than  $60\%$   based on a comparison of the weight of electrodes purchased to the weld weight obtained. This relatively low efﬁciency is due to a number of factors. These include the discarding of electrode stubs when the electrode is consumed to within 2 in. to 3 in. (  $50~\mathrm{mm}$   to   $75~\mathrm{mm}$  ) of the electrode holder or when a portion of the covering is knocked off. In addition, slag must be chipped from the completed weld. Compared to the wire-feed arc processes, the labor costs of the shielded metal arc process are high due to its slower deposition rates and the interruptions of the work required to change electrodes and remove the slag from the weld after each pass.  

The equipment used in shielded metal arc welding is the simplest and least expensive of that used for the electric welding processes. The necessary components are a power source of adequate current rating and duty cycle, suitably sized electrical cables, an electrode holder, and a workpiece-lead clamp. Utility-duty, singlephase alternating-current (ac) welding machines are the least expensive and can be used with small electrodes designed for ac current. Industrial-duty alternating current/direct current   $(a c/d c)$   or dc power sources can be used with the greatest variety of electrodes. Enginedriven portable machines with a wide range of capabilities are marketed at various prices, depending on the polarity and power output options desired.  

With respect to personal protective equipment, shielded metal arc welding operators must wear sturdy dry clothing and leather gloves for protection against spatter and electric shock. A helmet equipped with a dark lens shields the eyes from the brilliance of the arc, electromagnetic radiation, and ﬂying slag particles.  

The shielded metal arc process offers several other advantages in addition to the simplicity, low cost, and portability of SMAW equipment. With this process, shops can handle many welding applications using a wide variety of electrodes. Moreover, this process permits welds to be made in conﬁned spaces. For these reasons, shielded metal arc welding has wide application in the construction, pipeline, and maintenance industries, among others.  

# Submerged Arc Welding  

A versatile production welding process, submerged arc welding (SAW) effects the joining of metals by heating them with an arc formed between a bare metal electrode and the workpiece. Illustrated in Figure 1.2, this process involves submerging the welding arc beneath a mound of granular ﬂux particles as the arc is initiated. Additional ﬂux is continually added in front of the electrode as weld travel progresses. The ﬂux protects the arc and molten weld metal from ambient atmosphere, thereby preventing the formation of oxides. The arc quickly melts some of the ﬂux and base metal but remains covered by a combination of melted and  
![](https://cdn-mineru.openxlab.org.cn/model-mineru/prod/d9f79213278c3e805b19bdc17b9755b22eae3298e5fb905cd42b32b773de5808.jpg)  
Source:  Adapted from Linnert, G. E., 1994,  Welding Metallurgy , 4th ed., Miami: American Welding Society, Figure 6.18.  

unmelted ﬂux. Therefore, the arc is invisible. Typically,  

the ratio of ﬂux to electrode used is 1 pound (lb) to 1 lb. Used extensively in pipe manufacturing, pressure vessel fabrication, and ship building, submerged arc welding is most widely employed in the welding of many grades of carbon, low-alloy, and alloy steels. Stainless steel and various nickel alloys are also effectively welded or used as surfacing ﬁller metals with this process. Submerged arc welding is adaptable to automated and robotic applications.  

The welding positions best suited for submerged arc welding are the ﬂat position for ﬁllet and groove welds (1F and 1G) and the horizontal position for ﬁllet welds.  A modi cation to the process involving the use of special ﬂux shelves can facilitate welding butt joints in the horizontal position (2G). The vertical and overhead welding positions cannot be utilized in submerged arc welding since gravity is a factor in maintaining the ﬂux covering of the arc and molten pool.  

The electrodes used in submerged arc welding consist of coiled wire that feeds into the arc. These electrodes are usually supplied in coils or drums. For larger jobs, the larger-sized packages maximize economy by increasing operating efﬁciency and decreasing electrode unit costs. The electrode diameters usually speciﬁed in submerged arc welding range between 1/16 in. and 1/4 in.   $.1.5\;\mathrm{mm}$   and  $6\:\mathrm{mm}$  ). Due to the high current and deep penetration often used, this process is better suited to welding sections thicker than   $\bar{1}/4$   in.   $(6~\mathrm{mm})$  ). However, reduced current and 0.045 in. (  $.1~\mathrm{mm})$   or smaller electrode wire are sometimes used for welding thicknesses below 1/4 in.   $(6~\mathrm{mm})$  ).  

The ﬂux used in submerged arc welding can be selected in combination with the electrode ﬁller metal to yield speciﬁc weld qualities. Various ﬁller metal-ﬂux combinations produce beneﬁcial chemical reactions and modify the chemical composition of the weld metal. The ﬂux may contain ingredients that contribute alloying additions to the weld metal. The unmelted ﬂux can be vacuumed from the completed weld and reused once any lumps of slag have been sifted out of it. The melted ﬂux leaves a slag deposit that is easily removed, leaving a bright, clean, smooth weld with no spatter.  

However, ﬂux in the area of the weld joint slows the cooling rate and produces a wider base metal heataffected zone (HAZ). This is not acceptable for metal alloys that require high toughness values or faster cooling rates to minimize the HAZ degradation of a temper- ing treatment. Adjustments carried out to decrease heat input in the procedure may help. These include decreasing the amperage and voltage or increasing the travel speed.  

Both mechanized and semi mechanized forms of submerged arc welding are used extensively in industrial applications. With mechanized submerged arc welding, a combination of multiple electrodes and cold wires (wires not heated by another source) can be used for high productivity and penetration control. Surfacing 7 with a modi cation of submerged arc welding is performed with a metal strip-type electrode supplemented by a cold strip feeding into the deposit. This results in a wide deposit, minimal penetration, and a high deposition rate.  

High current densities are possible with submerged arc welding since the ﬂux has a tranquilizing effect on the arc. High current densities yield high deposition rates and deep penetration, the latter of which minimizes the area required for the weld joint. High deposition rates and deep penetration with minimal joint area all complement each other, rendering high productivity. In addition, the depth-to-width ratio of the welding may be critical in some alloys to prevent centerline cracking in the weld. Figure 1.3 illustrates this type of joint.  

Submerged arc welding can also be carried out with relatively low current densities. In this case, deposition rates and penetration are correspondingly low. Electrical parameters and the travel speed along the joint can  
![](https://cdn-mineru.openxlab.org.cn/model-mineru/prod/66806ef18c25baabfaec929fa64d39d24adf36bf731348fd17565cba85138865.jpg)  

Source:  Adapted from Kielhorn, W. H., 1978,  Welding Guidelines with Aircraft Supplement , Englewood, Colorado: Jepperson Sanderson, Figure 5.44.  

# Figure 1.3—Joint with Thick Root Face Produced by Submerged Arc Welding  

be adjusted to produce a variety of welds, ranging from a wide, ﬂat deposit with little penetration to a deep, narrow weld with a high crown or buildup. Alternating current, direct current electrode positive (DCEP) and direct current electrode negative (DCEN) can be used.  

Though single-electrode welding is the most common con gu ration used in submerged arc welding, two arcs may also be used simultaneously in a procedure known as the  tandem arc process . A typical SAW tandem arc procedure utilizes DCEP for the ﬁrst electrode and ac for the second electrode. Deep penetration into the joint root face is achieved by using DCEP on the ﬁrst electrode, while higher deposition rates and minimal arc blow (the deﬂection of an arc from its normal path by magnetic ﬁelds) are achieved using ac on the second electrode. Offering high deposition rates, the tandem arc process is used in mechanized and automated welding to join materials whose thickness is   $1/2$   in. (  $12~\mathrm{mm})$  or greater. As many as ﬁve electrodes feeding into the same weld pool can be used.  

With no visible arc and very little smoke or fume generation, submerged arc welding offers advantages with respect to environmental safety concerns. Operators need not wear a helmet or heavy protective clothing, though eye protection must be worn to shield against unexpected hazards. Users should avoid breathing the dust generated when pouring or otherwise han- dling ﬂux. As certain elements can be hazardous when vaporized, the manufacturer’s material safety data sheets (MSDSs) should be consulted to identify potentially hazardous materials.  

# Gas Tungsten Arc Welding  

The gas tungsten arc welding (GTAW) process, often referred to colloquially as  TIG welding , incorporates the use of a non consumable tungsten electrode to sus- tain the arc, which is shielded from the atmosphere by externally added gas. Gas tungsten arc welding is the most versatile of the arc processes. Welds can be made with or without ﬁller metal, and very thin materials of just a few thousandths of an inch (less than 1 millimeter) can be welded. Gas tungsten arc welding can be used in all welding positions to join just about all weldable ferrous and nonferrous alloys.  

Gas tungsten arc welding can be used in automated or robotic applications. Weld control is excellent because the welder can establish a molten pool and then add ﬁller metal as desired. This excellent control yields exceptional fusion and wetting at the beginning of the weld, thus avoiding incomplete fusion, which can take place initially when using consumable electrode processes. Figure 1.4 illustrates the gas tungsten arc process.  

The shielding gas utilized in gas tungsten arc welding is usually, though not always, inert (i.e., it does not participate in chemical reactions). Argon is the predominant shielding gas used, though helium and argonhelium mixtures are sometimes utilized to obtain greater weld penetration. Inert gas shielding displaces the ambient atmosphere so that welding can take place in a nonreactive atmosphere. Although the inert gas prevents detrimental reactions, some beneﬁcial reactions are also inhibited. For this reason, reactive gases such as hydrogen or nitrogen are sometimes mixed with the inert gas to obtain the desired effect. As the tungsten electrode may react unfavorably with certain shielding gases, the choice of shielding gases that can be used with this process is limited.  

![](https://cdn-mineru.openxlab.org.cn/model-mineru/prod/3c866f9bb1b666093553eb12e9d0d8ff251cc89a22e1ea408f8a1ad98cf4354f.jpg)  
Figure 1.4—Schematic Representation of Gas Tungsten Arc Welding  
Tungsten electrodes are often alloyed with small amounts of oxides from other elements. One widely used tungsten electrode contains   $2\,\%$   thorium oxide (thoria), which enhances electron emission and thus provides the electrode a higher current-carrying capacity without inducing melting. Oxides of other elements that are available in electrodes include cerium, lanthanum, and zirconium. The American Welding Society (AWS) standard  Spec i cation for Tungsten and Tungsten Alloy Electrodes for Arc Welding and Cutting, AWS A5.12/A5.12M,  contains spec i cations for the tungsten electrodes used in gas tungsten arc welding.  

The selection of a power source for gas tungsten arc welding is based on the type of welding current required for the application. Some power sources are capable of producing square-wave ac, which renders better arc performance than the conventional sine-wave ac. Some power sources have a pulsed-arc option. A pulsed arc ﬁrst supplies a higher current pulse to the arc to achieve thorough fusion; a lower current pulse is subsequently supplied to prevent the electrode from overheating and melting. This lower current also prevents excessive melting of the base metal. Pulsed-arc current allows adjustments of the pulse current time, background current time, peak current level, and background current level to provide a current output wave pattern suited to a particular application.  

The choice of polarity is important as well. DCEP heats the electrode much more than DCEN; thus, DCEP is rarely used. This is unfortunate, considering the effectiveness of the oxide cleaning that takes place from the surface of the base metal when the current ﬂows in direction from the base metal to the tungsten, as is the case when the electrode is DCEP. When welding metals that have refractory oxide surfaces (i.e., surfaces that protect the base metal against oxidation) such as aluminum and magnesium, oxide cleaning can take place in the electrode positive portion of the ac cycle.  

Some gas tungsten arc welding power sources also permit  polarity  adjustments.  Adjustable  polarity enables the modi cation of the alternating current in two ways—either by changing the proportion of time duration in the desired direction (electrode positive or electrode negative) or by adjusting the amplitude of the current in the desired direction. The greater the adjustment in the electrode positive current direction, the greater the oxide cleaning effected. It should be noted, however, that polarity adjustments also result in additional heating of the tungsten electrode. Figure 1.5 illus- trates these adjustable polarity options.  

![](https://cdn-mineru.openxlab.org.cn/model-mineru/prod/7c5e7801b710cb3f6d2dbcd36dfbd3bb519659667d599b05128650c66f5c14be.jpg)  
Figure 1.5—Square-Wave Alternating Current  Adjustable Polarity Options  

Autogenous welds can be produced by melting and fusing the base metal edges together without adding ﬁller metal. However, ﬁller metal can be added manually or mechanically into the pool, where it is melted by the thermal energy of the molten pool. Care must be taken not to allow the ﬁller metal rod to come into direct contact with the arc, which would cause it to be quickly drawn onto the tungsten electrode, thereby contaminating it. Techniques known as  hot-wire feed  and  cold-wire feed  are options of the mechanical feeding method. The hot-wire feed method involves preheating the ﬁller metal to minimize the thermal energy required by the pool to melt it. The cold-wire technique involves no heating of the ﬁller metal. The hot-wire feed method increases the productivity of the process by increasing the deposition rate more than the cold-wire feed method.  

The greatest disadvantage of gas tungsten arc weld- ing is its low productivity. Consumable electrode arc processes produce welds at a much faster rate because the electrical power heats the ﬁller metal directly. In addition, the current density used with the consumable electrode processes is much higher. For example, gas tungsten arc welding with a   $1/16$   in.   $(1.6\ \mathrm{mm})$  ) tungsten electrode and a typical current of 100 amperes (A) yields a current density of  $32{,}250\;\mathrm{A/in.}$     $(53\mathrm{~\AA/mm^{2}})$  ). In contrast, gas metal arc welding (see below) with a consumable electrode of the same size and the typical current of 300 A results in a current density of   $\dot{96},770~\mathrm{A}/$  in.   (  $158~\mathrm{A/mm^{2}}$  ). The higher current density employed in gas metal arc welding requires that the ﬁller metal electrode be fed into the arc at a rapid rate, resulting in a weld deposit time that is much faster than that achieved with gas tungsten arc welding.  
Gas tungsten arc welding also requires great skill, especially when manually feeding the ﬁller metal, as both the torch and ﬁller metal must be coordinated simultaneously. Mechanical wire feeding systems decrease the required skill level and somewhat increase process productivity. Nonetheless, welders who master gas tungsten arc welding become enamored of its versatility.  

# Gas Metal Arc Welding  

Gas metal arc welding (GMAW), often referred to colloquially as  MIG  or  wire feed welding,  involves the use of a metal arc and consumable electrode with externally added shielding gas. With the various choices of arc modes described below, the wide range of electrode sizes available, and the numerous shielding gas mixtures possible, the GMAW process can be used to weld many ferrous and nonferrous metals. These metals can range in size from 0.020 in.   $(0.5\ \mathrm{mm})$   thin-gauge sections to any desired plate or pipe section thickness. With the proper procedure, welding can be performed in all positions. If the variables are properly balanced, less skill is required for the gas metal arc welding than for the SMAW or GTAW processes. Figure 1.6 illustrates the gas metal arc welding process.  

![](https://cdn-mineru.openxlab.org.cn/model-mineru/prod/e115dc0c82e51e9d404a4e79762110e9069bd0e5ac69df7deb8b1939afbf02ff.jpg)  
Source:  Adapted from Linnert, G. E., 1994,  Welding Metallurgy , 4th ed., Miami: American Welding Society, Figure 6.12.  

The shielding gas or gas mixture used in gas metal arc welding is often not completely inert. Shielding gas may often consist of carbon dioxide alone, carbon dioxide mixed with argon, or carbon dioxide mixed with several gases. Small quantities of oxygen (up to   $5\,\%$  ) are sometimes mixed with the argon. If properly blended, these mixtures result in smoother arc performance, less spatter, and enhanced wetting (i.e., spreading and adhering) of the weld to the base metal. Some mixtures have been standardized and are commercially available in cylinders.  

Gas metal arc welding employs either a solid electrode wire or an electrode with a core of powdered metal. A variety of ferrous and nonferrous alloys are available. Electrode sizes range from 0.020 in. to 0.125 in.   $(0.5\;\mathrm{mm}$  to  $3.2\,\mathrm{mm}$  ). Spool weights vary from l lb to 60 lb   $(0.5\;\mathrm{kg}$  to  $27\,\mathrm{kg}.$  ), whereas coils weigh from   $50\,\mathrm{lb}$   to 65 lb   $(23\,\mathrm{kg}$  to  $29.5\,\mathrm{kg}.$  ), and drums, up to 1000 lb   $(450\ \mathrm{kg})$  . The unit cost of electrode wire varies inversely with the size of electrode and the weight of the spool, coil, or drum purchased. For example, the unit cost of a given alloy of 0.020 in.   $(0.5\;\mathrm{mm})$   wire on a 1 lb   $(0.5\;\mathrm{kg})$   spool may be more than ﬁve times higher than the unit cost of 0.125 in.   $(3\ \mathrm{mm})$  ) wire purchased in a 1000 lb   $(450~\mathrm{kg})$  drum. Therefore, it is economically advisable to use the largest-sized electrode wire wound on the largest-sized spool, coil, or drum practical for the application.  

One signiﬁcant variable in any wire-fed arc process is the distance the electrode protrudes past the end of the contact tip to the work, termed  electrode extension . The electrode is a very small conductor and therefore has high electrical resistance. If the extension of the electrode increases even a fraction of an inch in a constant-voltage system, the current decreases rapidly because more current is used to preheat the electrode. The current is a function of wire feed speed and electrode extension. The current varies directly with wire feed speed but inversely with extension. The deposition rate, on the other hand, is a function of wire feed speed only; therefore, if the wire feed is constant, the deposition rate is constant even though the current changes as the extension changes.  

The basic equipment and accessories used in gas metal arc welding include a welding gun (air or water cooled); electrode; an electrode feed unit; welding control; a power supply; shielding gas; cables and hoses; and in the case of water-cooled torches, a water circulation system. This process lends itself well to semimechanized, fully mechanized, automatic, and robotic welding. In semi mechanized welding, the operator holds the welding gun, controlling its attitude, extension, and travel speed along the joint. Alternatively, the gun can be mounted on a carriage with an adjustable speed control and moved along the joint at the desired travel speed.  
Several types of metal transfer variations can be used in gas metal arc welding, depending on a number of factors. These variations include the spray, globular, short-circuiting, pulsed-arc, and high-deposition and buried-arc metal transfer modes. Figure 1.7 summarizes these arc modes as a function of current density, illustrating their respective positions in relation to one another. The type of shielding gas used also affects the arc modes. For example, when using carbon dioxide, the resulting metal transfer is characteristically globular even at high current density. The larger the electrode used, the higher the current required for a given current density.  

Spray transfer mode is activated when the current density level rises above the transition current density level, which is deﬁned as the current density level above which spray transfer occurs. The transition current density level is identiﬁed as a dotted line in Figure 1.7. In spray transfer arc mode, the electrode metal is transferred as tiny droplets across a stiff, stable arc, as illustrated in Figure 1.8. The stable arc is rather quiet and produces very little spatter. Argon should be predominant in the shielding gas mixture. Because this mode produces a high volume of molten metal at a high rate of speed, spray transfer is considered suitable for the ﬂat and horizontal positions only.  

Globular transfer mode, shown in Figure 1.9, is obtained when the current density is just below the transition current density level. When carbon dioxide is used as the shielding gas, globular transfer occurs even at high current density. The metal droplets formed at the end of electrode are larger in diameter than the electrode itself. With solid electrode wire, globular mode produces a rather erratic arc. In this case, the metal globules are propelled from randomly varying positions with respect to the center of the electrode tip. Substantial spatter results, producing a weld deposit that is  

![](https://cdn-mineru.openxlab.org.cn/model-mineru/prod/f1c52c7b61ccbc0d4cad140d4a224722184ca21560d77c2b4d8af78fffe0cf7c.jpg)  
Figure 1.7—Gas Metal Arc Welding Transfer Mode Comparison  

![](https://cdn-mineru.openxlab.org.cn/model-mineru/prod/eda9aa5698e044c44c8d8f8849a6e9c6651795d3c330b1654a2eaffde4656b72.jpg)  
Source:  Adapted from Kielhorn, W. H., 1978,  Welding Guidelines with Aircraft Supplement , Englewood, Colorado: Jepperson Sanderson, Figure 5.26.  

Figure 1.8—Schematic Illustration of Spray Metal Transfer  

![](https://cdn-mineru.openxlab.org.cn/model-mineru/prod/830f76efab7172783d1e74e88af05e58c1351457ee11c5fa90626cd6e44273f9.jpg)  
Figure 1.9—Gas Metal Arc Welding: Globular Metal Transfer Mode  

rough and uneven. A more controlled version of this mode is used in ﬂux cored arc welding (see below).  

Short-circuiting transfer mode, which has a characteristic buzzing sound, is obtained at the lowest range of current densities. The shielding gas mixture used in this mode, which can be applied in all welding positions, is typically rich in argon. It produces small, quickly solidifying welds suited to joining thin materials or bridging root openings. In the latter case, this mode provides full penetration and fusion to both members on the reverse side of an open root butt joint.  
Figure 1.10 illustrates the short-circuiting metal transfer cycle. Position A shows a globule forming on the electrode tip just before being freed. Position B depicts the globule short-circuiting to the weld pool, extinguishing the arc for an instant. Although this is not perceptible to the unaided eye, high-speed ﬁlm has proven that the arc does indeed extinguish. Because of the short circuit, the globule is pinched off as the current peaks, as shown in position C. Position D shows the arc restored. This cycle can occur up to 200 times per second, depending on the electrical current and gas parameters used.  

An important precaution must be observed when implementing the short-circuiting arc mode. Sufﬁcient power must be used to obtain thorough fusion as soon as the mass of the base metal becomes critical. For purposes of illustration, assume that a welder working with a section thicker than 1/4 in.   $(6.4~\mathrm{mm})$  ) is attempting to make a T-joint ﬁllet weld traveling downhill using a 0.035 in.   $(0.9\,\mathrm{\mm})$  ) electrode at less than 100 A and 18 volts   $\mathrm{(V)}$  . The arc may sound as though it is working well under these operating conditions, but little if any fusion to the base metal is actually taking place because of in suf cie nt power. Properly designed welding procedures must be carefully followed when operating in this mode.  

Pulsed-arc metal transfer mode (GMAW-P) is a metal transfer variation in which the welding current is pulsed. Argon typically predominates in the shielding gas mixture. Figure 1.11 illustrates the behavior dynamics of the current with this mode. In Position 1, a  

![](https://cdn-mineru.openxlab.org.cn/model-mineru/prod/613d416651e6e007d8265584d5fefc901aed992b2e6ed29d1028d18cd4fa271b.jpg)  
Source:  Adapted from Kielhorn, W. H., 1978,  Welding Guidelines with Aircraft Supplement , Englewood, Colorado: Jepperson Sanderson, Figure 5.30.  

# Figure 1.10—Gas Metal Arc Welding: Short-Circuiting Metal Transfer Mode  

![](https://cdn-mineru.openxlab.org.cn/model-mineru/prod/55050858832af9571d789bd45d68dd9498d11444d4b059e430551fca419d359f.jpg)
